Repository: dfieser/hea-bench

<picture>
  <source media="(prefers-color-scheme: dark)" srcset="https://raw.githubusercontent.com/dfieser/hea-bench/main/docs/assets/banner-dark.png">
</picture>

# hea-bench

<!-- mcp-name: io.github.dfieser/hea-bench -->
Open, interpretable tools for computing the standard **high-entropy-alloy
(HEA) and high-entropy-oxide (HEO) thermodynamic and geometric
descriptors** and the classic empirical **phase-prediction rules**, from
any composition. Every descriptor is a transparent closed-form expression
over a curated element-property table, validated against the primary
literature. The fitted predictions (hardness, phase prediction sets) carry
calibrated uncertainty and flag alloys unlike their training data.

**Try it now:** <https://dfieser.github.io/hea-bench/>. It needs no
install, runs entirely in your browser, and has every library feature: the
calculator for alloys, oxides and ceramics with property and phase
predictions, the experimental dataset, alloy search and experiment
planning, and the benchmark.

<picture>
  <source media="(prefers-color-scheme: dark)" srcset="https://raw.githubusercontent.com/dfieser/hea-bench/main/docs/assets/screenshot-calculator-dark.png">
</picture>

<sup>The equimolar Cantor alloy CoCrFeMnNi, as the browser app reports it.
The Python library, the desktop app and this page print the same digits, and
a parity suite keeps it that way.</sup>

> **Using an AI coding agent to integrate this?** See

# hea-bench consolidated benchmark — v0.1.0

> Built 2026-05-20 from Borg 2020 + Pei 2020 + Peivaste (snapshot of
> `main` 2026-05-20). Rebuild with:
>
> ```bash
> python -m hea_bench.benchmark.consolidate
> ```

## Headline numbers

| | count |
|---|---:|
| **Unique compositions** | **7,784** |
| BCC (single-phase) | 2,118 |
| FCC (single-phase) | 1,556 |
| HCP (single-phase) | 123 |
| multi-phase | 3,887 |
| **conflicts** (sources disagree on canonical phase) | **100** |

## Files

- ``consolidated.csv`` — the benchmark. One row per unique composition,
  14 columns. See "CSV schema" below.
- ``manifest.json`` — machine-readable provenance: source row counts,
  upstream SHA-256s, consolidation rules, totals.
- ``rule_baselines.json`` — the frozen v0.1.0 four-rule in-sample
  baseline artifact.
- ``rule_baselines_v1.1.json`` — the extended in-sample baseline on the
  same v0.1.0 benchmark, adding King Φ and Ye φ. Regenerate with
  ``python -m hea_bench.evaluate --in-sample-only --include-phi``.

## CSV schema

| Column | Type | Meaning |
|---|---|---|
| `composition_key` | string | Stable hash of normalized composition: alphabetically sorted element symbols at 4-decimal mole-fraction precision (e.g. `Co0.2000Cr0.2000Fe0.2000Mn0.2000Ni0.2000`). **The join key.** |
| `n_elements` | int | Number of distinct elements with non-zero fraction |
| `sources` | semicolon-separated | Sources contributing to this row, e.g. `borg2020;pei2020;peivaste` |
| `canonical_phase` | string | One of `BCC`, `FCC`, `HCP`, `multi-phase`. **Blank if `has_conflict=1`.** |
| `has_conflict` | 0 / 1 | 1 if any two contributing sources gave different canonical labels |
| `borg_label` | string | This row's canonical label per Borg 2020 (empty if Borg doesn't have this composition) |
| `pei_label` | string | Same, per Pei 2020 |
| `peivaste_label` | string | Same, per Peivaste |
| `borg_raw_label` | string | The verbatim upstream microstructure label from Borg (e.g. `BCC+Laves`, `FCC+B2`). Empty if Borg doesn't have this composition. |
| `pei_raw_label` | string | The verbatim upstream label from Pei (e.g. `bcc`, `multi-phase`) |
| `peivaste_raw_label` | string | The verbatim upstream label from Peivaste (e.g. `BCC+FCC+IM`, `AM`) |
| `borg_processing` | string | Processing route from Borg's `PROPERTY: Processing method` (e.g. `CAST`, `WROUGHT`). Empty if not from Borg. **Not part of the join key.** |
| `borg_doi` | string | DOI of the primary-literature paper Borg cited |
| `source_row_ids` | semicolon-separated `source:id` | Back-pointer for traceability, e.g. `borg2020:27;pei2020:142` |

## Consolidation rules

- **Join key:** composition only, 4-decimal mole-fraction precision.
  Borg's `processing` column is *not* part of the key — the same
  composition with different processing routes collapses to one row.
- **Per-source dedup:** each loader deduplicates internally before
  consolidation (Borg by `(formula, processing)`, Pei and Peivaste
  by formula).
- **Label agreement → canonical_phase set.** If two or more sources
  agree on the canonical class, that class is recorded.
- **Label disagreement → conflict.** If sources disagree,
  `canonical_phase` is blank, `has_conflict=1`, and per-source
  canonical and raw labels are preserved verbatim. *No silent voting.*

## What the canonical 4-class taxonomy collapses

The taxonomy used here is deliberately coarse to maximize cross-source
coverage at the v0.1.0 release. The richer source labels are preserved

File: data/consolidated/v0.1.0/coverage_report.json
{
  "csv_path": "data\\consolidated\\v0.1.0\\consolidated.csv",
  "total": 7784,
  "in_basic": 7227,
  "in_miedema": 7752,
  "in_both": 7227,
  "in_neither": 32,
  "missing_from_basic": {
    "Cd": 26,
    "Ga": 24,
    "As": 9,
    "Ge": 22,
    "Pb": 23,
    "Sb": 24,
    "B": 94,
    "C": 98,
    "Pr": 19,
    "N": 30,
    "Nd": 24,
    "Sr": 28,
    "Dy": 15,
    "Ho": 10,
    "Er": 22,
    "Tm": 8,
    "Tb": 20,
    "Ba": 21,
    "Bi": 3,
    "Se": 5,
    "Yb": 20,
    "Sm": 15,
    "Te": 7,
    "Th": 26,
    "P": 6,
    "Eu": 11,
    "Lu": 10,
    "Na": 10,
    "Rb": 14,
    "Tl": 10,
    "Pu": 20,
    "U": 15,
    "Cs": 16,
    "Tc": 14,
    "K": 10,
    "Pa": 1,
    "Pm": 3
  },
  "missing_from_miedema": {
    "Se": 5,
    "Te": 7,
    "Pu": 20
  },
  "next_best_adds": [
    [
      "C",
      98,
      true
    ],
    [
      "B",
      94,
      true
    ],
    [
      "N",
      30,
      true
    ],
    [
      "Sr",
      28,
      true
    ],
    [
      "Cd",
      26,
      true
    ],
    [
      "Th",
      26,
      true
    ],
    [
      "Ga",
      24,
      true
    ],
    [
      "Sb",
      24,
      true
    ],
    [
      "Nd",
      24,
      true
    ],
    [
      "Pb",
      23,
      true
    ],
    [
      "Ge",
      22,
      true
    ],
    [
      "Er",
      22,
      true
    ],
    [
      "Ba",
      21,
      true
    ],
    [
      "Tb",
      20,
      true
    ],
    [
      "Yb",
      20,
      true
    ],
    [
      "Pu",
      20,
      false
    ],
    [
      "Pr",
      19,
      true
    ],
    [
      "Cs",
      16,
      true
    ],
    [
      "Dy",
      15,
      true
    ],
    [
      "Sm",
      15,
      true
    ],
    [
      "U",
      15,
      true
    ],
    [
      "Rb",
      14,
      true
    ],
    [
      "Tc",
      14,
      true
    ],
    [
      "Eu",
      11,
      true
    ],
    [
      "Ho",
      10,
      true
    ],
    [
      "Lu",
      10,
      true
    ],
    [
      "Na",
      10,
      true
    ],
    [
      "Tl",
      10,
      true
    ],
    [
      "K",
      10,
      true
    ],
    [
      "As",
      9,
      true
    ],
    [
      "Tm",
      8,
      true
    ],
    [
      "Te",
      7,
      false
    ],
    [
      "P",
      6,
      true
    ],
    [
      "Se",
      5,
      false
    ],
    [
      "Bi",
      3,
      true
    ],
    [
      "Pm",
      3,
      true
    ],
    [
      "Pa",
      1,
      true
    ]
  ]
}

File: data/consolidated/v0.1.0/evaluation_report.json
{
  "csv_path": "D:\\Documents\\Visual studio\\HTMLs\\hea-bench\\data\\consolidated\\v0.1.0\\consolidated.csv",
  "holdout_mode": "kfold",
  "seed": 0,
  "test_fraction": null,
  "in_sample": {
    "csv_path": "D:\\Documents\\Visual studio\\HTMLs\\hea-bench\\data\\consolidated\\v0.1.0\\consolidated.csv",
    "n_rows_loaded": 7684,
    "rules": {
      "zhang_delta_6_5": {
        "n": 7127,
        "n_positive_observed": 3668,
        "n_negative_observed": 3459,
        "true_positive": 3627,
        "false_positive": 2944,
        "true_negative": 515,
        "false_negative": 41,
        "accuracy": 0.581170197839203,
        "sensitivity": 0.9888222464558343,
        "specificity": 0.1488869615495808,
        "youden_j": 0.1377092080054152,
        "accuracy_ci95": [
          0.5696750501621368,
          0.5925778878360932
        ],
        "positive_label": "single-phase",
        "confusion": {
          "multi-phase->multi-phase": 515,
          "single-phase->single-phase": 3627,
          "single-phase->multi-phase": 2944,
          "multi-phase->single-phase": 41
        }
      },
      "yang_omega_1_1": {
        "n": 7127,
        "n_positive_observed": 3668,
        "n_negative_observed": 3459,
        "true_positive": 3484,
        "false_positive": 3028,
        "true_negative": 431,
        "false_negative": 184,
        "accuracy": 0.5493194892661709,
        "sensitivity": 0.9498364231188658,
        "specificity": 0.12460248626770742,
        "youden_j": 0.07443890938657338,
        "accuracy_ci95": [
          0.5377442029082686,
          0.5608416358235859
        ],
        "positive_label": "single-phase",
        "confusion": {
          "multi-phase->multi-phase": 431,
          "single-phase->multi-phase": 3028,
          "single-phase->single-phase": 3484,
          "multi-phase->single-phase": 184
        }
      },
      "guo_vec_stratified": {
        "n_eval": 3567,
        "accuracy": 0.6747967479674797,
        "fcc_sensitivity": 0.9191321499013807,
        "bcc_sensitivity": 0.49315738025415445,
        "n_fcc_observed": 1521,
        "n_bcc_observed": 2046,
        "confusion": {
          "FCC->FCC": 1398,
          "BCC->BCC": 1009,
          "FCC->BCC": 393,
          "mixed->FCC": 111,
          "BCC->FCC": 12,
          "mixed->BCC": 644
        }
      },
      "yeh_smix_descriptive": {
        "n": 7684,
        "fraction_HEA": 0.4699375325351379,
        "fraction_MEA": 0.36907860489328476,
        "fraction_dilute": 0.1609838625715773,
        "bins": {
          "MEA": 2836,
          "dilute": 1237,
          "HEA": 3611
        }
      }
    }
  },
  "holdout_strict_consensus_fixed": {
    "csv_path": "D:\\Documents\\Visual studio\\HTMLs\\hea-bench\\data\\consolidated\\v0.1.0\\consolidated.csv",
    "protocol": "strict_consensus_kfold",
    "k": 5,
    "seed": 0,
    "rules": {
      "zhang_delta_6_5": {
        "n_folds": 5,
        "n_rows_total": 7784,
        "n_rows_scored": 7127,
        "positive_label": "single-phase",
        "accuracy_mean": 0.5811702467951084,
        "accuracy_se": 0.002247642040836495,
        "sensitivity_mean": 0.9888216466984623,
        "sensitivity_se": 0.0013230459279712633,
        "specificity_mean": 0.14888617484921743,
        "specificity_se": 0.003501651607055948,
        "youden_j_mean": 0.1377078215476796,
        "youden_j_se": 0.004575361910109062
      },
      "yang_omega_1_1": {
        "n_folds": 5,
        "n_rows_total": 7784,
        "n_rows_scored": 7127,
        "positive_label": "single-phase",
        "accuracy_mean": 0.5493196525676042,
        "accuracy_se": 0.0020060928170188793,
        "sensitivity_mean": 0.9498366237811837,
        "sensitivity_se": 0.0037933714490628314,
        "specificity_mean": 0.12460369908735769,
        "specificity_se": 0.0028083531280309543,
        "youden_j_mean": 0.07444032286854134,
        "youden_j_se": 0.0038129928047294526
      }
    }
  },
  "holdout_double_scored_fixed": {
    "csv_path": "D:\\Documents\\Visual studio\\HTMLs\\hea-bench\\data\\consolidated\\v0.1.0\\consolidated.csv",
    "protocol": "double_scored_kfold",
    "k": 5,
    "seed": 0,
    "rules": {
      "zhang_delta_6_5": {
        "n_folds": 5,
        "n_rows_total": 7784,
        "n_rows_scored": 7227,
        "positive_label": "single-phase",
        "any_match": {
          "n_folds": 5,
          "n_rows_total": 7784,
          "n_rows_scored": 7227,
          "positive_label": "single-phase",
          "accuracy_mean": 0.586965498427831,
          "accuracy_se": 0.00044317092572762926,
          "sensitivity_mean": 0.9890939174989934,
          "sensitivity_se": 0.0012925910608954953,
          "specificity_mean": 0.15084496047800677,
          "specificity_se": 0.0023820368478789577,
          "youden_j_mean": 0.13993887797700025,
          "youden_j_se": 0.0011945674696717614
        },
        "all_match": {
          "n_folds": 5,
          "n_rows_total": 7784,
          "n_rows_scored": 7227,
          "positive_label": "single-phase",
          "accuracy_mean": 0.5731284967001201,
          "accuracy_se": 0.0004435472325140955,
          "sensitivity_mean": 0.9866751208042028,
          "sensitivity_se": 0.0018867307118538691,
          "specificity_mean": 0.14503018061020878,
          "specificity_se": 0.002093592195702261,
          "youden_j_mean": 0.13170530141441167,
          "youden_j_se": 0.001418486679367103
        }
      },
      "yang_omega_1_1": {
        "n_folds": 5,
        "n_rows_total": 7784,
        "n_rows_scored": 7227,
        "positive_label": "single-phase",
        "any_match": {
          "n_folds": 5,
          "n_rows_total": 7784,
          "n_rows_scored": 7227,
          "positive_label": "single-phase",
          "accuracy_mean": 0.5555561936759082,
          "accuracy_se": 0.0022900526453785075,
          "sensitivity_mean": 0.9511174116186479,
          "sensitivity_se": 0.0036899884823166857,
          "specificity_mean": 0.12561494744172577,
          "specificity_se": 0.0009509535938984074,
          "youden_j_mean": 0.07673235906037372,
          "youden_j_se": 0.004378165832898908
        },
        "all_match": {
          "n_folds": 5,
          "n_rows_total": 7784,
          "n_rows_scored": 7227,
          "positive_label": "single-phase",
          "accuracy_mean": 0.5417191919481974,
          "accuracy_se": 0.002289089860699556,
          "sensitivity_mean": 0.948802960633121,
          "sensitivity_se": 0.0037665144261820925,
          "specificity_mean": 0.12123639393020066,
          "specificity_se": 0.001173949120241525,
          "youden_j_mean": 0.07003935456332169,
          "youden_j_se": 0.004548170762440393
        }
      }
    }
  },
  "holdout_strict_consensus_tuned": {
    "csv_path": "D:\\Documents\\Visual studio\\HTMLs\\hea-bench\\data\\consolidated\\v0.1.0\\consolidated.csv",
    "protocol": "strict_consensus_kfold_tuned",
    "k": 5,
    "seed": 0,
    "rules": {
      "zhang_delta_tuned": {
        "n_folds": 5,
        "n_rows_total": 7784,
        "n_rows_scored": 7127,
        "positive_label": "single-phase",
        "default_threshold": 6.5,
        "tuning_objective": "train_fold_youden_j",
        "threshold_mean": 6.6,
        "threshold_se": 0.0,
        "fold_thresholds": [
          6.6,
          6.6,
          6.6,
          6.6,
          6.6
        ],
        "accuracy_mean": 0.5818717059127482,
        "accuracy_se": 0.0021406883519076514,
        "sensitivity_mean": 0.9934560296790836,
        "sensitivity_se": 0.001519807062717657,
        "specificity_mean": 0.14541671197811665,
        "specificity_se": 0.0033028785082663253,
        "youden_j_mean": 0.13887274165720043,
        "youden_j_se": 0.00436240747507421
      },
      "yang_omega_tuned": {
        "n_folds": 5,
        "n_rows_total": 7784,
        "n_rows_scored": 7127,
        "positive_label": "single-phase",
        "default_threshold": 1.1,
        "tuning_objective": "train_fold_youden_j",
        "threshold_mean": 2.7600000000000002,
        "threshold_se": 0.04301162633521311,
        "fold_thresholds": [
          2.8,
          2.75,
          2.85,
          2.6,
          2.8
        ],
        "accuracy_mean": 0.5557755960729314,
        "accuracy_se": 0.004585845829853036,
        "sensitivity_mean": 0.6886573411496184,
        "sensitivity_se": 0.008343575425103548,
        "specificity_mean": 0.41486494399504786,
        "specificity_se": 0.007258125011069066,
        "youden_j_mean": 0.10352228514466626,
        "youden_j_se": 0.009100119672241972
      }
    }
  }
}

File: data/consolidated/v0.1.0/evaluation_report_v1.1.json
{
  "csv_path": "D:\\Documents\\Visual studio\\HTMLs\\hea-bench\\data\\consolidated\\v0.1.0\\consolidated.csv",
  "holdout_mode": "kfold",
  "seed": 0,
  "test_fraction": null,
  "in_sample": {
    "csv_path": "D:\\Documents\\Visual studio\\HTMLs\\hea-bench\\data\\consolidated\\v0.1.0\\consolidated.csv",
    "n_rows_loaded": 7684,
    "rules": {
      "zhang_delta_6_5": {
        "n": 7127,
        "n_positive_observed": 3668,
        "n_negative_observed": 3459,
        "true_positive": 3627,
        "false_positive": 2944,
        "true_negative": 515,
        "false_negative": 41,
        "accuracy": 0.581170197839203,
        "sensitivity": 0.9888222464558343,
        "specificity": 0.1488869615495808,
        "youden_j": 0.1377092080054152,
        "accuracy_ci95": [
          0.5696750501621368,
          0.5925778878360932
        ],
        "positive_label": "single-phase",
        "confusion": {
          "multi-phase->multi-phase": 515,
          "single-phase->single-phase": 3627,
          "single-phase->multi-phase": 2944,
          "multi-phase->single-phase": 41
        }
      },
      "yang_omega_1_1": {
        "n": 7127,
        "n_positive_observed": 3668,
        "n_negative_observed": 3459,
        "true_positive": 3484,
        "false_positive": 3028,
        "true_negative": 431,
        "false_negative": 184,
        "accuracy": 0.5493194892661709,
        "sensitivity": 0.9498364231188658,
        "specificity": 0.12460248626770742,
        "youden_j": 0.07443890938657338,
        "accuracy_ci95": [
          0.5377442029082686,
          0.5608416358235859
        ],
        "positive_label": "single-phase",
        "confusion": {
          "multi-phase->multi-phase": 431,
          "single-phase->multi-phase": 3028,
          "single-phase->single-phase": 3484,
          "multi-phase->single-phase": 184
        }
      },
      "guo_vec_stratified": {
        "n_eval": 3567,
        "accuracy": 0.6747967479674797,
        "fcc_sensitivity": 0.9191321499013807,
        "bcc_sensitivity": 0.49315738025415445,
        "n_fcc_observed": 1521,
        "n_bcc_observed": 2046,
        "confusion": {
          "FCC->FCC": 1398,
          "BCC->BCC": 1009,
          "FCC->BCC": 393,
          "mixed->FCC": 111,
          "BCC->FCC": 12,
          "mixed->BCC": 644
        }
      },
      "yeh_smix_descriptive": {
        "n": 7684,
        "fraction_HEA": 0.4699375325351379,
        "fraction_MEA": 0.36907860489328476,
        "fraction_dilute": 0.1609838625715773,
        "bins": {
          "MEA": 2836,
          "dilute": 1237,
          "HEA": 3611
        }
      },
      "king_phi_1_0": {
        "n": 7127,
        "n_positive_observed": 3668,
        "n_negative_observed": 3459,
        "true_positive": 3033,
        "false_positive": 3010,
        "true_negative": 449,
        "false_negative": 635,
        "accuracy": 0.4885646134418409,
        "sensitivity": 0.8268811341330425,
        "specificity": 0.12980630239953744,
        "youden_j": -0.04331256346742007,
        "accuracy_ci95": [
          0.4769685264459115,
          0.5001730216148392
        ],
        "positive_label": "solid_solution",
        "confusion": {
          "solid_solution->intermetallic": 3010,
          "intermetallic->intermetallic": 449,
          "intermetallic->solid_solution": 635,
          "solid_solution->solid_solution": 3033
        }
      },
      "ye_phi_20_0": {
        "n": 7127,
        "n_positive_observed": 3668,
        "n_negative_observed": 3459,
        "true_positive": 1623,
        "false_positive": 1487,
        "true_negative": 1972,
        "false_negative": 2045,
        "accuracy": 0.5044198119826013,
        "sensitivity": 0.4424754634678299,
        "specificity": 0.5701069673315987,
        "youden_j": 0.012582430799428668,
        "accuracy_ci95": [
          0.49281260252675113,
          0.5160222592657193
        ],
        "positive_label": "solid_solution",
        "confusion": {
          "intermetallic->intermetallic": 1972,
          "intermetallic->solid_solution": 2045,
          "solid_solution->intermetallic": 1487,
          "solid_solution->solid_solution": 1623
        }
      }
    }
  },
  "holdout_strict_consensus_fixed": {
    "csv_path": "D:\\Documents\\Visual studio\\HTMLs\\hea-bench\\data\\consolidated\\v0.1.0\\consolidated.csv",
    "protocol": "strict_consensus_kfold",
    "k": 5,
    "seed": 0,
    "rules": {
      "zhang_delta_6_5": {
        "n_folds": 5,
        "n_rows_total": 7784,
        "n_rows_scored": 7127,
        "positive_label": "single-phase",
        "accuracy_mean": 0.5811702467951084,
        "accuracy_se": 0.002247642040836495,
        "sensitivity_mean": 0.9888216466984623,
        "sensitivity_se": 0.0013230459279712633,
        "specificity_mean": 0.14888617484921743,
        "specificity_se": 0.003501651607055948,
        "youden_j_mean": 0.1377078215476796,
        "youden_j_se": 0.004575361910109062
      },
      "yang_omega_1_1": {
        "n_folds": 5,
        "n_rows_total": 7784,
        "n_rows_scored": 7127,
        "positive_label": "single-phase",
        "accuracy_mean": 0.5493196525676042,
        "accuracy_se": 0.0020060928170188793,
        "sensitivity_mean": 0.9498366237811837,
        "sensitivity_se": 0.0037933714490628314,
        "specificity_mean": 0.12460369908735769,
        "specificity_se": 0.0028083531280309543,
        "youden_j_mean": 0.07444032286854134,
        "youden_j_se": 0.0038129928047294526
      },
      "king_phi_1_0": {
        "n_folds": 5,
        "n_rows_total": 7784,
        "n_rows_scored": 7127,
        "positive_label": "solid_solution",
        "accuracy_mean": 0.48856455303757296,
        "accuracy_se": 0.0052374417564980515,
        "sensitivity_mean": 0.8268810569084536,
        "sensitivity_se": 0.0054053240465973505,
        "specificity_mean": 0.12980475644747078,
        "specificity_se": 0.00673064949716703,
        "youden_j_mean": -0.04331418664407567,
        "youden_j_se": 0.010565609461671455
      },
      "ye_phi_20_0": {
        "n_folds": 5,
        "n_rows_total": 7784,
        "n_rows_scored": 7127,
        "positive_label": "solid_solution",
        "accuracy_mean": 0.5044215447454541,
        "accuracy_se": 0.006667432918076885,
        "sensitivity_mean": 0.44247409957213646,
        "sensitivity_se": 0.010312763135661391,
        "specificity_mean": 0.5701057360113098,
        "specificity_se": 0.009561672503557201,
        "youden_j_mean": 0.012579835583446197,
        "youden_j_se": 0.01327791965029499
      }
    }
  },
  "holdout_double_scored_fixed": {
    "csv_path": "D:\\Documents\\Visual studio\\HTMLs\\hea-bench\\data\\consolidated\\v0.1.0\\consolidated.csv",
    "protocol": "double_scored_kfold",
    "k": 5,
    "seed": 0,
    "rules": {
      "zhang_delta_6_5": {
        "n_folds": 5,
        "n_rows_total": 7784,
        "n_rows_scored": 7227,
        "positive_label": "single-phase",
        "any_match": {
          "n_folds": 5,
          "n_rows_total": 7784,
          "n_rows_scored": 7227,
          "positive_label": "single-phase",
          "accuracy_mean": 0.586965498427831,
          "accuracy_se": 0.00044317092572762926,
          "sensitivity_mean": 0.9890939174989934,
          "sensitivity_se": 0.0012925910608954953,
          "specificity_mean": 0.15084496047800677,
          "specificity_se": 0.0023820368478789577,
          "youden_j_mean": 0.13993887797700025,
          "youden_j_se": 0.0011945674696717614
        },
        "all_match": {
          "n_folds": 5,
          "n_rows_total": 7784,
          "n_rows_scored": 7227,
          "positive_label": "single-phase",
          "accuracy_mean": 0.5731284967001201,
          "accuracy_se": 0.0004435472325140955,
          "sensitivity_mean": 0.9866751208042028,
          "sensitivity_se": 0.0018867307118538691,
          "specificity_mean": 0.14503018061020878,
          "specificity_se": 0.002093592195702261,
          "youden_j_mean": 0.13170530141441167,
          "youden_j_se": 0.001418486679367103
        }
      },
      "yang_omega_1_1": {
        "n_folds": 5,
        "n_rows_total": 7784,
        "n_rows_scored": 7227,
        "positive_label": "single-phase",
        "any_match": {
          "n_folds": 5,
          "n_rows_total": 7784,
          "n_rows_scored": 7227,
          "positive_label": "single-phase",
          "accuracy_mean": 0.5555561936759082,
          "accuracy_se": 0.0022900526453785075,
          "sensitivity_mean": 0.9511174116186479,
          "sensitivity_se": 0.0036899884823166857,
          "specificity_mean": 0.12561494744172577,
          "specificity_se": 0.0009509535938984074,
          "youden_j_mean": 0.07673235906037372,
          "youden_j_se": 0.004378165832898908
        },
        "all_match": {
          "n_folds": 5,
          "n_rows_total": 7784,
          "n_rows_scored": 7227,
          "positive_label": "single-phase",
          "accuracy_mean": 0.5417191919481974,
          "accuracy_se": 0.002289089860699556,
          "sensitivity_mean": 0.948802960633121,
          "sensitivity_se": 0.0037665144261820925,
          "specificity_mean": 0.12123639393020066,
          "specificity_se": 0.001173949120241525,
          "youden_j_mean": 0.07003935456332169,
          "youden_j_se": 0.004548170762440393
        }
      },
      "king_phi_1_0": {
        "n_folds": 5,
        "n_rows_total": 7784,
        "n_rows_scored": 7227,
        "positive_label": "solid_solution",
        "any_match": {
          "n_folds": 5,
          "n_rows_total": 7784,
          "n_rows_scored": 7227,
          "positive_label": "solid_solution",
          "accuracy_mean": 0.4956403298444103,
          "accuracy_se": 0.0018716478497121187,
          "sensitivity_mean": 0.830981622616941,
          "sensitivity_se": 0.0052783024702351185,
          "specificity_mean": 0.1325686182828527,
          "specificity_se": 0.005471890998291918,
          "youden_j_mean": -0.036449759100206244,
          "youden_j_se": 0.0034840225174602685
        },
        "all_match": {
          "n_folds": 5,
          "n_rows_total": 7784,
          "n_rows_scored": 7227,
          "positive_label": "solid_solution",
          "accuracy_mean": 0.48180332811669946,
          "accuracy_se": 0.0018735242865051435,
          "sensitivity_mean": 0.8244115100521219,
          "sensitivity_se": 0.005440392541696515,
          "specificity_mean": 0.12654057845453986,
          "specificity_se": 0.005566094598818319,
          "youden_j_mean": -0.04904791149333829,
          "youden_j_se": 0.004199814994321299
        }
      },
      "ye_phi_20_0": {
        "n_folds": 5,
        "n_rows_total": 7784,
        "n_rows_scored": 7227,
        "positive_label": "solid_solution",
        "any_match": {
          "n_folds": 5,
          "n_rows_total": 7784,
          "n_rows_scored": 7227,
          "positive_label": "solid_solution",
          "accuracy_mean": 0.5112751080417521,
          "accuracy_se": 0.005673646938834566,
          "sensitivity_mean": 0.44638985696809386,
          "sensitivity_se": 0.010344206613664853,
          "specificity_mean": 0.5791165640238649,
          "specificity_se": 0.006827884476333744,
          "youden_j_mean": 0.025506420991958878,
          "youden_j_se": 0.011263669955709363
        },
        "all_match": {
          "n_folds": 5,
          "n_rows_total": 7784,
          "n_rows_scored": 7227,
          "positive_label": "solid_solution",
          "accuracy_mean": 0.4974381063140414,
          "accuracy_se": 0.005674895222549352,
          "sensitivity_mean": 0.4337322140932545,
          "sensitivity_se": 0.010200026579458553,
          "specificity_mean": 0.5658439360009077,
          "specificity_se": 0.00688417133643223,
          "youden_j_mean": -0.00042384990583788085,
          "youden_j_se": 0.011118586327925239
        }
      }
    }
  },
  "holdout_strict_consensus_tuned": {
    "csv_path": "D:\\Documents\\Visual studio\\HTMLs\\hea-bench\\data\\consolidated\\v0.1.0\\consolidated.csv",
    "protocol": "strict_consensus_kfold_tuned",
    "k": 5,
    "seed": 0,
    "rules": {
      "zhang_delta_tuned": {
        "n_folds": 5,
        "n_rows_total": 7784,
        "n_rows_scored": 7127,
        "positive_label": "single-phase",
        "default_threshold": 6.5,
        "tuning_objective": "train_fold_youden_j",
        "threshold_mean": 6.6,
        "threshold_se": 0.0,
        "fold_thresholds": [
          6.6,
          6.6,
          6.6,
          6.6,
          6.6
        ],
        "accuracy_mean": 0.5818717059127482,
        "accuracy_se": 0.0021406883519076514,
        "sensitivity_mean": 0.9934560296790836,
        "sensitivity_se": 0.001519807062717657,
        "specificity_mean": 0.14541671197811665,
        "specificity_se": 0.0033028785082663253,
        "youden_j_mean": 0.13887274165720043,
        "youden_j_se": 0.00436240747507421
      },
      "yang_omega_tuned": {
        "n_folds": 5,
        "n_rows_total": 7784,
        "n_rows_scored": 7127,
        "positive_label": "single-phase",
        "default_threshold": 1.1,
        "tuning_objective": "train_fold_youden_j",
        "threshold_mean": 2.7600000000000002,
        "threshold_se": 0.04301162633521311,
        "fold_thresholds": [
          2.8,
          2.75,
          2.85,
          2.6,
          2.8
        ],
        "accuracy_mean": 0.5557755960729314,
        "accuracy_se": 0.004585845829853036,
        "sensitivity_mean": 0.6886573411496184,
        "sensitivity_se": 0.008343575425103548,
        "specificity_mean": 0.41486494399504786,
        "specificity_se": 0.007258125011069066,
        "youden_j_mean": 0.10352228514466626,
        "youden_j_se": 0.009100119672241972
      },
      "king_phi_tuned": {
        "n_folds": 5,
        "n_rows_total": 7784,
        "n_rows_scored": 7127,
        "positive_label": "solid_solution",
        "default_threshold": 1.0,
        "tuning_objective": "train_fold_youden_j",
        "threshold_mean": 4.172,
        "threshold_se": 0.020591260281974038,
        "fold_thresholds": [
          4.24,
          4.14,
          4.18,
          4.12,
          4.18
        ],
        "accuracy_mean": 0.5229415614773258,
        "accuracy_se": 0.002102025805738696,
        "sensitivity_mean": 0.0992383211095457,
        "sensitivity_se": 0.003945293713160337,
        "specificity_mean": 0.9722484796265778,
        "specificity_se": 0.0027907318113987796,
        "youden_j_mean": 0.07148680073612357,
        "youden_j_se": 0.004187323068983016
      },
      "ye_phi_tuned": {
        "n_folds": 5,
        "n_rows_total": 7784,
        "n_rows_scored": 7127,
        "positive_label": "solid_solution",
        "default_threshold": 20.0,
        "tuning_objective": "train_fold_youden_j",
        "threshold_mean": 9.5,
        "threshold_se": 0.0,
        "fold_thresholds": [
          9.5,
          9.5,
          9.5,
          9.5,
          9.5
        ],
        "accuracy_mean": 0.5554954848551955,
        "accuracy_se": 0.004616642299751312,
        "sensitivity_mean": 0.7142815721290207,
        "sensitivity_se": 0.006864159855371387,
        "specificity_mean": 0.38710673146901114,
        "specificity_se": 0.008474762304284175,
        "youden_j_mean": 0.1013883035980319,
        "youden_j_se": 0.00929037341197476
      }
    }
  },
  "intermetallic_subbench": {
    "csv_path": "D:\\Documents\\Visual studio\\HTMLs\\hea-bench\\data\\consolidated\\v0.1.0\\consolidated.csv",
    "n_rows_loaded": 5930,
    "ground_truth": "peivaste_intermetallic",
    "in_sample": {
      "king_phi_1_0": {
        "n": 5739,
        "n_positive_observed": 4802,
        "n_negative_observed": 937,
        "true_positive": 4043,
        "false_positive": 790,
        "true_negative": 147,
        "false_negative": 759,
        "accuracy": 0.7300923505837253,
        "sensitivity": 0.8419408579758434,
        "specificity": 0.1568836712913554,
        "youden_j": -0.0011754707328012204,
        "accuracy_ci95": [
          0.7184561522812577,
          0.7414207142511572
        ],
        "positive_label": "solid_solution",
        "confusion": {
          "intermetallic->solid_solution": 759,
          "solid_solution->solid_solution": 4043,
          "solid_solution->intermetallic": 790,
          "intermetallic->intermetallic": 147
        }
      },
      "ye_phi_20_0": {
        "n": 5739,
        "n_positive_observed": 4802,
        "n_negative_observed": 937,
        "true_positive": 2128,
        "false_positive": 228,
        "true_negative": 709,
        "false_negative": 2674,
        "accuracy": 0.4943369925074055,
        "sensitivity": 0.44314868804664725,
        "specificity": 0.7566702241195304,
        "youden_j": 0.19981891216617775,
        "accuracy_ci95": [
          0.48140970011329176,
          0.5072718612935213
        ],
        "positive_label": "solid_solution",
        "confusion": {
          "intermetallic->solid_solution": 2674,
          "solid_solution->solid_solution": 2128,
          "intermetallic->intermetallic": 709,
          "solid_solution->intermetallic": 228
        }
      }
    },
    "holdout_fixed": {
      "king_phi_1_0": {
        "n_folds": 5,
        "n_rows_total": 5930,
        "n_rows_scored": 5739,
        "positive_label": "solid_solution",
        "accuracy_mean": 0.7300912241903588,
        "accuracy_se": 0.0027188368917419707,
        "sensitivity_mean": 0.8419378685397156,
        "sensitivity_se": 0.0037179008986247502,
        "specificity_mean": 0.15687791557628855,
        "specificity_se": 0.003129045601637102,
        "youden_j_mean": -0.001184215883995865,
        "youden_j_se": 0.001604125279356687
      },
      "ye_phi_20_0": {
        "n_folds": 5,
        "n_rows_total": 5930,
        "n_rows_scored": 5739,
        "positive_label": "solid_solution",
        "accuracy_mean": 0.49433638426557386,
        "accuracy_se": 0.0033116703932348384,
        "sensitivity_mean": 0.44314646201873054,
        "sensitivity_se": 0.004571781039178836,
        "specificity_mean": 0.7566503584025487,
        "specificity_se": 0.0072418662820681115,
        "youden_j_mean": 0.19979682042127914,
        "youden_j_se": 0.006037128340434246
      }
    },
    "holdout_tuned": {
      "king_phi_tuned": {
        "n_folds": 5,
        "n_rows_total": 5930,
        "n_rows_scored": 5739,
        "positive_label": "solid_solution",
        "default_threshold": 1.0,
        "tuning_objective": "train_fold_youden_j",
        "threshold_mean": 3.068,
        "threshold_se": 0.6568287448033924,
        "fold_thresholds": [
          4.18,
          1.46,
          1.46,
          4.18,
          4.06
        ],
        "accuracy_mean": 0.32007372664335687,
        "accuracy_se": 0.060149175747537115,
        "sensitivity_mean": 0.2259274193548387,
        "sensitivity_se": 0.0908407685350657,
        "specificity_mean": 0.8026681078621003,
        "specificity_se": 0.09818940412337204,
        "youden_j_mean": 0.028595527216939053,
        "youden_j_se": 0.014034312216251992
      },
      "ye_phi_tuned": {
        "n_folds": 5,
        "n_rows_total": 5930,
        "n_rows_scored": 5739,
        "positive_label": "solid_solution",
        "default_threshold": 20.0,
        "tuning_objective": "train_fold_youden_j",
        "threshold_mean": 10.9,
        "threshold_se": 0.36742346141747667,
        "fold_thresholds": [
          9.5,
          11.0,
          11.5,
          11.0,
          11.5
        ],
        "accuracy_mean": 0.6542931264410414,
        "accuracy_se": 0.010626354802011337,
        "sensitivity_mean": 0.6720148283038501,
        "sensitivity_se": 0.013842202012298086,
        "specificity_mean": 0.5635453407668677,
        "specificity_se": 0.01960589652632038,
        "youden_j_mean": 0.23556016907071778,
        "youden_j_se": 0.018671767140459972
      }
    }
  }
}

File: data/consolidated/v0.1.0/manifest.json
{
  "version": "0.1.0",
  "created": "2026-05-21T00:33:03+00:00",
  "schema": {
    "composition_key": "Stable hash of normalized composition: alphabetically sorted elements at 4-decimal mole-fraction precision.",
    "canonical_phase": "One of BCC, FCC, HCP, multi-phase. Empty when sources disagree.",
    "has_conflict": "1 if any pair of contributing sources gave different canonical labels.",
    "borg_processing": "Preserved side-channel from Borg only. Not part of join key."
  },
  "sources": [
    {
      "name": "borg2020",
      "license": "CC-BY-4.0",
      "doi": "10.1038/s41597-020-00768-9",
      "rows_yielded": 740,
      "sha256": "c5504d93fd324d1be26cf814d0694ee9ee95578d68a0b38aba6813b939fa2c5d"
    },
    {
      "name": "pei2020",
      "license": "CC-BY-4.0",
      "doi": "10.1038/s41524-020-0308-7",
      "rows_yielded": 1209,
      "sha256": "cd69e0eabb20c0d0ad08d16d7481094a327471cb5624fae6dd8ede65839c0cd2"
    },
    {
      "name": "peivaste",
      "license": "none-declared",
      "url": "https://github.com/Iman-Peivaste/ML_HEAs_Phase_Dataset",
      "rows_yielded": 7747,
      "sha256": "655a43e521003f5c8973050b5f7c0a5d4b9ab902ca4ecc9c8a7d9813b2b0ba10"
    }
  ],
  "totals": {
    "unique_compositions": 7784,
    "by_source_overlap": {
      "single_source": 6783,
      "two_sources": 890,
      "three_sources": 111
    },
    "canonical_distribution": {
      "BCC": 2118,
      "FCC": 1556,
      "HCP": 123,
      "multi-phase": 3887,
      "conflict": 100
    }
  },
  "consolidation_rules": {
    "join_key": "composition_only, 4-decimal mole-fraction precision",
    "label_policy": "agreement \u2192 canonical; disagreement \u2192 has_conflict=1, canonical_phase blank",
    "borg_processing": "Preserved as side-channel; not part of join key",
    "per_source_dedup": "Each loader deduplicates internally before consolidation"
  }
}
