Repository: dfieser/hea-bench

<picture>
  <source media="(prefers-color-scheme: dark)" srcset="https://raw.githubusercontent.com/dfieser/hea-bench/main/docs/assets/banner-dark.png">
</picture>

# hea-bench

<!-- mcp-name: io.github.dfieser/hea-bench -->
Open, interpretable tools for computing the standard **high-entropy-alloy
(HEA) and high-entropy-oxide (HEO) thermodynamic and geometric
descriptors** and the classic empirical **phase-prediction rules**, from
any composition. Every descriptor is a transparent closed-form expression
over a curated element-property table, validated against the primary
literature. The fitted predictions (hardness, phase prediction sets) carry
calibrated uncertainty and flag alloys unlike their training data.

**Try it now:** <https://dfieser.github.io/hea-bench/>. It needs no
install, runs entirely in your browser, and has every library feature: the
calculator for alloys, oxides and ceramics with property and phase
predictions, the experimental dataset, alloy search and experiment
planning, and the benchmark.

<picture>
  <source media="(prefers-color-scheme: dark)" srcset="https://raw.githubusercontent.com/dfieser/hea-bench/main/docs/assets/screenshot-calculator-dark.png">
</picture>

<sup>The equimolar Cantor alloy CoCrFeMnNi, as the browser app reports it.
The Python library, the desktop app and this page print the same digits, and
a parity suite keeps it that way.</sup>

> **Using an AI coding agent to integrate this?** See

# hea-bench consolidated benchmark — v0.1.0

> Built 2026-05-20 from Borg 2020 + Pei 2020 + Peivaste (snapshot of
> `main` 2026-05-20). Rebuild with:
>
> ```bash
> python -m hea_bench.benchmark.consolidate
> ```

## Headline numbers

| | count |
|---|---:|
| **Unique compositions** | **7,784** |
| BCC (single-phase) | 2,118 |
| FCC (single-phase) | 1,556 |
| HCP (single-phase) | 123 |
| multi-phase | 3,887 |
| **conflicts** (sources disagree on canonical phase) | **100** |

## Files

- ``consolidated.csv`` — the benchmark. One row per unique composition,
  14 columns. See "CSV schema" below.
- ``manifest.json`` — machine-readable provenance: source row counts,
  upstream SHA-256s, consolidation rules, totals.
- ``rule_baselines.json`` — the frozen v0.1.0 four-rule in-sample
  baseline artifact.
- ``rule_baselines_v1.1.json`` — the extended in-sample baseline on the
  same v0.1.0 benchmark, adding King Φ and Ye φ. Regenerate with
  ``python -m hea_bench.evaluate --in-sample-only --include-phi``.

## CSV schema

| Column | Type | Meaning |
|---|---|---|
| `composition_key` | string | Stable hash of normalized composition: alphabetically sorted element symbols at 4-decimal mole-fraction precision (e.g. `Co0.2000Cr0.2000Fe0.2000Mn0.2000Ni0.2000`). **The join key.** |
| `n_elements` | int | Number of distinct elements with non-zero fraction |
| `sources` | semicolon-separated | Sources contributing to this row, e.g. `borg2020;pei2020;peivaste` |
| `canonical_phase` | string | One of `BCC`, `FCC`, `HCP`, `multi-phase`. **Blank if `has_conflict=1`.** |
| `has_conflict` | 0 / 1 | 1 if any two contributing sources gave different canonical labels |
| `borg_label` | string | This row's canonical label per Borg 2020 (empty if Borg doesn't have this composition) |
| `pei_label` | string | Same, per Pei 2020 |
| `peivaste_label` | string | Same, per Peivaste |
| `borg_raw_label` | string | The verbatim upstream microstructure label from Borg (e.g. `BCC+Laves`, `FCC+B2`). Empty if Borg doesn't have this composition. |
| `pei_raw_label` | string | The verbatim upstream label from Pei (e.g. `bcc`, `multi-phase`) |
| `peivaste_raw_label` | string | The verbatim upstream label from Peivaste (e.g. `BCC+FCC+IM`, `AM`) |
| `borg_processing` | string | Processing route from Borg's `PROPERTY: Processing method` (e.g. `CAST`, `WROUGHT`). Empty if not from Borg. **Not part of the join key.** |
| `borg_doi` | string | DOI of the primary-literature paper Borg cited |
| `source_row_ids` | semicolon-separated `source:id` | Back-pointer for traceability, e.g. `borg2020:27;pei2020:142` |

## Consolidation rules

- **Join key:** composition only, 4-decimal mole-fraction precision.
  Borg's `processing` column is *not* part of the key — the same
  composition with different processing routes collapses to one row.
- **Per-source dedup:** each loader deduplicates internally before
  consolidation (Borg by `(formula, processing)`, Pei and Peivaste
  by formula).
- **Label agreement → canonical_phase set.** If two or more sources
  agree on the canonical class, that class is recorded.
- **Label disagreement → conflict.** If sources disagree,
  `canonical_phase` is blank, `has_conflict=1`, and per-source
  canonical and raw labels are preserved verbatim. *No silent voting.*

## What the canonical 4-class taxonomy collapses

The taxonomy used here is deliberately coarse to maximize cross-source
coverage at the v0.1.0 release. The richer source labels are preserved

File: data/consolidated/v0.1.0/rule_baselines.json
{
  "csv_path": "D:\\Documents\\Visual studio\\HTMLs\\hea-bench\\data\\consolidated\\v0.1.0\\consolidated.csv",
  "n_rows_loaded": 7684,
  "rules": {
    "zhang_delta_6_5": {
      "n": 6922,
      "n_positive_observed": 3650,
      "n_negative_observed": 3272,
      "true_positive": 3609,
      "false_positive": 2928,
      "true_negative": 344,
      "false_negative": 41,
      "accuracy": 0.5710777232013868,
      "sensitivity": 0.9887671232876712,
      "specificity": 0.10513447432762836,
      "youden_j": 0.0939015976152997,
      "accuracy_ci95": [
        0.5593820390634807,
        0.5826945570862203
      ],
      "positive_label": "single-phase",
      "confusion": {
        "multi-phase->multi-phase": 344,
        "single-phase->single-phase": 3609,
        "single-phase->multi-phase": 2928,
        "multi-phase->single-phase": 41
      }
    },
    "yang_omega_1_1": {
      "n": 6922,
      "n_positive_observed": 3650,
      "n_negative_observed": 3272,
      "true_positive": 3467,
      "false_positive": 2990,
      "true_negative": 282,
      "false_negative": 183,
      "accuracy": 0.541606472117885,
      "sensitivity": 0.9498630136986301,
      "specificity": 0.08618581907090464,
      "youden_j": 0.036048832769534744,
      "accuracy_ci95": [
        0.5298484290885892,
        0.5533183589014798
      ],
      "positive_label": "single-phase",
      "confusion": {
        "multi-phase->multi-phase": 282,
        "single-phase->multi-phase": 2990,
        "single-phase->single-phase": 3467,
        "multi-phase->single-phase": 183
      }
    },
    "guo_vec_stratified": {
      "n_eval": 3556,
      "accuracy": 0.6737907761529809,
      "fcc_sensitivity": 0.9190789473684211,
      "bcc_sensitivity": 0.4906679764243615,
      "n_fcc_observed": 1520,
      "n_bcc_observed": 2036,
      "confusion": {
        "FCC->FCC": 1397,
        "BCC->BCC": 999,
        "FCC->BCC": 393,
        "mixed->FCC": 111,
        "BCC->FCC": 12,
        "mixed->BCC": 644
      }
    },
    "yeh_smix_descriptive": {
      "n": 7684,
      "fraction_HEA": 0.4699375325351379,
      "fraction_MEA": 0.36907860489328476,
      "fraction_dilute": 0.1609838625715773,
      "bins": {
        "MEA": 2836,
        "dilute": 1237,
        "HEA": 3611
      }
    }
  }
}

File: data/consolidated/v0.1.0/rule_baselines_v1.1.json
{
  "csv_path": "D:\\Documents\\Visual studio\\HTMLs\\hea-bench\\data\\consolidated\\v0.1.0\\consolidated.csv",
  "n_rows_loaded": 7684,
  "rules": {
    "zhang_delta_6_5": {
      "n": 6651,
      "n_positive_observed": 3539,
      "n_negative_observed": 3112,
      "true_positive": 3504,
      "false_positive": 2847,
      "true_negative": 265,
      "false_negative": 35,
      "accuracy": 0.5666817019996992,
      "sensitivity": 0.9901102006216446,
      "specificity": 0.08515424164524421,
      "youden_j": 0.07526444226688866,
      "accuracy_ci95": [
        0.5547372992323486,
        0.5785491188846504
      ],
      "positive_label": "single-phase",
      "confusion": {
        "single-phase->single-phase": 3504,
        "multi-phase->multi-phase": 265,
        "single-phase->multi-phase": 2847,
        "multi-phase->single-phase": 35
      }
    },
    "yang_omega_1_1": {
      "n": 6651,
      "n_positive_observed": 3539,
      "n_negative_observed": 3112,
      "true_positive": 3391,
      "false_positive": 2883,
      "true_negative": 229,
      "false_negative": 148,
      "accuracy": 0.5442790557810856,
      "sensitivity": 0.9581802769143826,
      "specificity": 0.07358611825192803,
      "youden_j": 0.031766395166310524,
      "accuracy_ci95": [
        0.5322875086373858,
        0.5562194815214784
      ],
      "positive_label": "single-phase",
      "confusion": {
        "single-phase->single-phase": 3391,
        "multi-phase->single-phase": 148,
        "multi-phase->multi-phase": 229,
        "single-phase->multi-phase": 2883
      }
    },
    "guo_vec_stratified": {
      "n_eval": 3463,
      "accuracy": 0.6693618250072192,
      "fcc_sensitivity": 0.9240766073871409,
      "bcc_sensitivity": 0.4832583708145927,
      "n_fcc_observed": 1462,
      "n_bcc_observed": 2001,
      "confusion": {
        "FCC->FCC": 1351,
        "BCC->BCC": 967,
        "FCC->BCC": 391,
        "mixed->FCC": 109,
        "mixed->BCC": 643,
        "BCC->FCC": 2
      }
    },
    "yeh_smix_descriptive": {
      "n": 7684,
      "fraction_HEA": 0.4699375325351379,
      "fraction_MEA": 0.36907860489328476,
      "fraction_dilute": 0.1609838625715773,
      "bins": {
        "MEA": 2836,
        "dilute": 1237,
        "HEA": 3611
      }
    },
    "king_phi_1_0": {
      "n": 6651,
      "n_positive_observed": 3539,
      "n_negative_observed": 3112,
      "true_positive": 2945,
      "false_positive": 2816,
      "true_negative": 296,
      "false_negative": 594,
      "accuracy": 0.4872951435874305,
      "sensitivity": 0.8321559762644815,
      "specificity": 0.09511568123393316,
      "youden_j": -0.07272834250158544,
      "accuracy_ci95": [
        0.47529319549996857,
        0.4993117597855186
      ],
      "positive_label": "solid_solution",
      "confusion": {
        "intermetallic->solid_solution": 594,
        "intermetallic->intermetallic": 296,
        "solid_solution->solid_solution": 2945,
        "solid_solution->intermetallic": 2816
      }
    },
    "ye_phi_20_0": {
      "n": 6651,
      "n_positive_observed": 3539,
      "n_negative_observed": 3112,
      "true_positive": 1568,
      "false_positive": 1474,
      "true_negative": 1638,
      "false_negative": 1971,
      "accuracy": 0.4820327770260111,
      "sensitivity": 0.44306301215032495,
      "specificity": 0.5263496143958869,
      "youden_j": -0.030587373453788147,
      "accuracy_ci95": [
        0.4700377443846434,
        0.4940485533267852
      ],
      "positive_label": "solid_solution",
      "confusion": {
        "intermetallic->solid_solution": 1971,
        "intermetallic->intermetallic": 1638,
        "solid_solution->intermetallic": 1474,
        "solid_solution->solid_solution": 1568
      }
    }
  }
}
