Repository: dfieser/hea-bench

<picture>
  <source media="(prefers-color-scheme: dark)" srcset="https://raw.githubusercontent.com/dfieser/hea-bench/main/docs/assets/banner-dark.png">
</picture>

# hea-bench

<!-- mcp-name: io.github.dfieser/hea-bench -->
Open, interpretable tools for computing the standard **high-entropy-alloy
(HEA) and high-entropy-oxide (HEO) thermodynamic and geometric
descriptors** and the classic empirical **phase-prediction rules**, from
any composition. Every descriptor is a transparent closed-form expression
over a curated element-property table, validated against the primary
literature. The fitted predictions (hardness, phase prediction sets) carry
calibrated uncertainty and flag alloys unlike their training data.

**Try it now:** <https://dfieser.github.io/hea-bench/>. It needs no
install, runs entirely in your browser, and has every library feature: the
calculator for alloys, oxides and ceramics with property and phase
predictions, the experimental dataset, alloy search and experiment
planning, and the benchmark.

<picture>
  <source media="(prefers-color-scheme: dark)" srcset="https://raw.githubusercontent.com/dfieser/hea-bench/main/docs/assets/screenshot-calculator-dark.png">
</picture>

<sup>The equimolar Cantor alloy CoCrFeMnNi, as the browser app reports it.
The Python library, the desktop app and this page print the same digits, and
a parity suite keeps it that way.</sup>

> **Using an AI coding agent to integrate this?** See
> [AGENTS.md](./AGENTS.md) for a machine-oriented guide to the API,
> exact return types and units, the fastest path to each task, and the
> mistakes to avoid.

### Descriptor backends (optional interop)

A pluggable backend can also compute the descriptors. The default
(`native`) is this package's own stdlib implementation. With
`pip install "hea-bench[interop]"`, the same interface drives an
installed [HEACalculator](https://github.com/dogusariturk/HEACalculator)
(GPLv3, installed at the user's choice). A workflow standardized on
HEACalculator's numbers can then keep them while using everything
downstream here:

```python
from hea_bench.descriptors.backend import get_backend
get_backend("heacalculator").compute(cantor)   # same names, their reference data
```

```bash
hea-bench describe Al0.3CoCrFeNi --backend native
```

The two backends vendor different reference data (radius conventions
differ most), so same-named values legitimately differ.
[docs/backend-agreement.md](docs/backend-agreement.md) gives the
measured comparison for each descriptor. Quantities whose
implementations differ structurally are deliberately not mapped onto
each other. The benchmark's published baselines use the native backend
unchanged.

## Quick start (ceramics, experimental)

`hea_bench.ceramics` extends the calculator to rock-salt carbides and
nitrides and AlB2-type diborides, composition-only and honest about
what that buys:

```python
from hea_bench import ceramics

hec = ceramics.describe_rock_salt_carbide({"Ti": 1, "Zr": 1, "Hf": 1, "Nb": 1, "Ta": 1})
hec["vec_per_formula_unit"]        # 8.4, with annotated literature reference points
hec["entropy"]                     # all normalization conventions, labelled
```

Reports carry the metal-sublattice entropy in every published
normalization convention, because papers switch between them without
warning. They give VEC with annotated reference points rather than a
verdict, since the literature marks points, not one window. They also
state what is deferred. The size-mismatch descriptor waits because the
field computes it from DFT binary-cell bond lengths, and adopting a
cited table is real curation work. Entropy-forming-ability and DEED are
DFT-ensemble quantities that this package cannot and does not claim to
reproduce. Background, citations, and a license audit of candidate
ceramics datasets: [docs/ceramics.md](docs/ceramics.md).

## Paired evaluation: the phase-prediction benchmark (experimental)

Published HEA phase-prediction accuracies are mostly measured with
random train/test splits over corpora full of stoichiometric series, so
models are tested on close variants of alloys they trained on. That
largely measures interpolation within known systems.
`hea_bench.benchmark` ships frozen, family-grouped and random paired
splits over a consolidated experimental corpus (~7,700 alloys) and an
evaluator that reports both **side by side**:

```python
from hea_bench.benchmark import evaluate, load_benchmark
print(evaluate(my_model, load_benchmark(task="phase4")).table())
```

A stock random forest over this package's own descriptors scores 0.941
balanced accuracy under the random split and 0.734 under the grouped
one. Neither number is wrong. They answer different questions (new
stoichiometries of known systems versus unseen element systems). The
gap between them quantifies how much of the random-split score
comes from testing on close relatives of training alloys. For this
interpolation-versus-extrapolation reading of grouped evaluation, see

File: tests/data/_diag_reference_keys.txt (part 1 of 10)
Ag0.0166Al0.1400Co0.0500Cu0.0833La0.6601Ni0.0500	multi-phase
Ag0.0177Al0.1487Co0.0531Cu0.0265La0.7009Ni0.0531	multi-phase
Ag0.0180Al0.1401Co0.0500Cu0.0916La0.6503Ni0.0500	multi-phase
Ag0.0183Al0.1400Co0.0500Cu0.0917La0.6500Ni0.0500	multi-phase
Ag0.0200Al0.1400Co0.0500Cu0.1000La0.6400Ni0.0500	multi-phase
Ag0.0230Al0.1401Co0.0501Cu0.1161La0.6206Ni0.0501	multi-phase
Ag0.0233Al0.1400Co0.0500Cu0.1167La0.6200Ni0.0500	multi-phase
Ag0.0333Al0.1400Co0.0200Cu0.1667La0.6200Ni0.0200	multi-phase
Ag0.0333Al0.1401Co0.0200Cu0.1661La0.6204Ni0.0200	multi-phase
Ag0.0400Al0.1400Cu0.2000La0.6200	multi-phase
Ag0.0500Au0.4600Cu0.2900Si0.2000	multi-phase
Ag0.0500Cu0.0750Mg0.6500Ni0.0750Y0.1000Zn0.0500	multi-phase
Ag0.0500Cu0.1500Gd0.1000Mg0.6500Pd0.0500	multi-phase
Ag0.0500Cu0.1500Mg0.6500Pd0.0500Y0.1000	multi-phase
Ag0.0500Rh0.9500	single-phase
Ag0.0500Zr0.9500	single-phase
Ag0.0688Au0.3625Cu0.3362Pd0.0287Si0.2038	multi-phase
Ag0.0700Al0.0700Cu0.4300Zr0.4300	multi-phase
Ag0.0850Cu0.2650Gd0.1100Mg0.5400	multi-phase
Ag0.1000Cu0.1500Mg0.6500Y0.1000	multi-phase
Ag0.1667Al0.1667Co0.1667Cr0.1667Cu0.1667Ni0.1667	single-phase
Ag0.1667Au0.1667Cu0.1667Ni0.1667Pd0.1667Pt0.1667	single-phase
Ag0.2000Al0.2000Nb0.2000Ti0.2000Zn0.2000	multi-phase
Ag0.2000Au0.2000Cu0.2000Pd0.2000Pt0.2000	single-phase
Ag0.2500Au0.7500	single-phase
Ag0.2500Mg0.7500	multi-phase
Ag0.2500Pd0.7500	single-phase
Ag0.2500Pt0.7500	multi-phase
Ag0.2500Ti0.7500	multi-phase
Ag0.2500Zn0.7500	multi-phase
Ag0.3846Cd0.6154	multi-phase
Ag0.4000Ga0.6000	multi-phase
Ag0.5000As0.5000	multi-phase
Ag0.5000Au0.5000	single-phase
Ag0.5000Be0.5000	multi-phase
Ag0.5000Co0.5000	multi-phase
Ag0.5000Cr0.5000	multi-phase
Ag0.5000Cu0.5000	multi-phase
Ag0.5000Fe0.5000	multi-phase
Ag0.5000Ge0.5000	multi-phase
Ag0.5000Mn0.5000	multi-phase
Ag0.5000Mo0.5000	multi-phase
Ag0.5000Ni0.5000	multi-phase
Ag0.5000Os0.5000	multi-phase
Ag0.5000Pb0.5000	multi-phase
Ag0.5000Pd0.5000	single-phase
Ag0.5000Pt0.5000	multi-phase
Ag0.5000Re0.5000	multi-phase
Ag0.5000Rh0.5000	multi-phase
Ag0.5000Sb0.5000	multi-phase
Ag0.5000Si0.5000	multi-phase
Ag0.5000Sn0.5000	multi-phase
Ag0.5000W0.5000	multi-phase
Ag0.5000Zr0.5000	multi-phase
Ag0.6000Li0.4000	single-phase
Ag0.6500Cd0.3500	single-phase
Ag0.6667Al0.3333	multi-phase
Ag0.7000Zn0.3000	single-phase
Ag0.7500Au0.2500	single-phase
Ag0.7500Ga0.2500	multi-phase
Ag0.7500Pd0.2500	single-phase
Ag0.7500Sb0.2500	multi-phase
Ag0.7500Sn0.2500	multi-phase
Ag0.8000Cd0.2000	single-phase
Ag0.8000Li0.2000	single-phase
Ag0.8000Mg0.2000	single-phase
Ag0.8000Mn0.2000	single-phase
Ag0.8000Pt0.2000	single-phase
Ag0.8000Sn0.2000	multi-phase
Ag0.8333Sn0.1667	multi-phase
Ag0.8500In0.1500	single-phase
Ag0.8500Zn0.1500	single-phase
Ag0.8750Sb0.1250	multi-phase
Ag0.9000Al0.1000	single-phase
Ag0.9000Mg0.1000	single-phase
Ag0.9000Mn0.1000	single-phase
Ag0.9000Pt0.1000	single-phase
Al0.0033Co0.3322Ni0.3322V0.3322	single-phase
Al0.0040Co0.0600Cr0.0750Cu0.0200Mn0.0810Ni0.3220Sn0.0030Ti0.1200V0.1000Zr0.2150	multi-phase
Al0.0040Co0.1992Cr0.1992Fe0.1992Mn0.1992Ni0.1992	single-phase
Al0.0041Co0.1992Cr0.1992Fe0.1992Mn0.1992Ni0.1992	single-phase
Al0.0060Co0.1988Cr0.1988Fe0.1988Mn0.1988Ni0.1988	single-phase
Al0.0061Co0.1988Cr0.1988Fe0.1988Mn0.1988Ni0.1988	single-phase
Al0.0077Hf0.2481Nb0.2481Ti0.2481Zr0.2481	single-phase
Al0.0079Co0.1984Cr0.1984Fe0.1984Mn0.1984Ni0.1984	single-phase
Al0.0083Co0.1983Cr0.1983Fe0.1983Mn0.1983Ni0.1983	single-phase
Al0.0099Co0.0990Cr0.2970Fe0.4950Ni0.0990	multi-phase
Al0.0100B0.1500Co0.0600Fe0.6100Mo0.0700Y0.0200Zr0.0800	multi-phase
Al0.0100Co0.1800Cr0.2571Fe0.2029Mn0.1929Ni0.1571	single-phase
Al0.0100Cr0.0450Mn0.1360Ni0.3710Sn0.0030Ti0.1200V0.1000Zr0.2150	multi-phase
Al0.0104Co0.3264Cr0.3264Ni0.3264Ti0.0104	multi-phase
Al0.0105Co0.2461Cr0.2461Fe0.2461Ni0.2461Ti0.0052	single-phase
Al0.0130Hf0.2468Nb0.2468Ti0.2468Zr0.2468	single-phase
Al0.0154Co0.1231Cr0.1231Cu0.1231Fe0.1231Mn0.1231Ni0.1231Ti0.1231V0.1231	multi-phase
Al0.0157Co0.1969Cr0.1969Fe0.1969Mn0.1969Ni0.1969	single-phase
Al0.0160C0.0008Fe0.7004Mn0.2800Si0.0028	multi-phase
Al0.0160C0.0008Fe0.7303Mn0.2500Nb0.0005Si0.0024	multi-phase
Al0.0160Co0.1230Cr0.1230Cu0.1230Fe0.1230Mn0.1230Ni0.1230Ti0.1230V0.1230	multi-phase
Al0.0171Co0.1966Cr0.1966Fe0.1966Mn0.1966Ni0.1966	multi-phase
Al0.0172Cu0.3276Mn0.3276Ni0.3276	single-phase
Al0.0174Cu0.3275Mn0.3275Ni0.3275	single-phase
Al0.0177Co0.1965Cr0.1965Fe0.1965Mn0.1965Ni0.1965	multi-phase
Al0.0185Cu0.0185Mg0.9259Mn0.0185Zn0.0185	single-phase
Al0.0185Hf0.2454Nb0.2454Ti0.2454Zr0.2454	single-phase
Al0.0190Co0.1895Cr0.1895Fe0.1895Ni0.3980Ta0.0144	multi-phase
Al0.0194Co0.1961Cr0.1961Fe0.1961Mn0.1961Ni0.1961	multi-phase
Al0.0196Co0.0980Cr0.2941Fe0.4902Ni0.0980	multi-phase
Al0.0196Cr0.1961Fe0.3922Mn0.2451Ni0.1471	multi-phase
Al0.0200Co0.1960Cr0.1960Fe0.1960Mn0.1960Ni0.1960	single-phase
Al0.0215Co0.1957Cr0.1957Fe0.1957Mn0.1957Ni0.1957	multi-phase
Al0.0217Co0.1957Cr0.1957Fe0.1957Mn0.1957Ni0.1957	multi-phase
Al0.0234Co0.1953Cr0.1953Fe0.1953Mn0.1953Ni0.1953	multi-phase
Al0.0240Co0.2440Cr0.2440Fe0.2440Ni0.2440	single-phase
Al0.0241Co0.1952Cr0.1952Fe0.1952Mn0.1952Ni0.1952	multi-phase
Al0.0244Co0.2439Cr0.2439Fe0.2439Ni0.2439	single-phase
Al0.0250Co0.2500Cr0.2250Fe0.2500Ni0.2500	single-phase
Al0.0250Cu0.6030Zr0.3720	multi-phase
Al0.0257Co0.3162Fe0.3162Ni0.3162Ti0.0257	multi-phase
Al0.0265Co0.1947Cr0.1947Fe0.1947Mn0.1947Ni0.1947	multi-phase
Al0.0270Hf0.2432Nb0.2432Ti0.2432Zr0.2432	multi-phase
Al0.0272Co0.1946Cr0.1946Fe0.1946Mn0.1946Ni0.1946	multi-phase
Al0.0290Co0.1942Cr0.1942Fe0.1942Mn0.1942Ni0.1942	multi-phase
Al0.0291Co0.0971Cr0.2913Fe0.4854Ni0.0971	multi-phase
Al0.0291Co0.1942Cr0.1942Fe0.1942Mn0.1942Ni0.1942	multi-phase
Al0.0294Co0.3162Fe0.3162Ni0.3162Ti0.0221	multi-phase
Al0.0300Co0.3233Cr0.3233Ni0.3233	single-phase
Al0.0300Cr0.1500Fe0.3350Mn0.1000Ni0.3350Ti0.0500	multi-phase
Al0.0300Cu0.5000Zr0.4700	multi-phase
Al0.0300Mg0.9700	single-phase
Al0.0300Nb0.0700Ni0.6200Zr0.2800	multi-phase
Al0.0300Sc0.9700	single-phase
Al0.0303Co0.1212Cr0.1212Cu0.1212Fe0.1212Mn0.1212Ni0.1212Ti0.1212V0.1212	single-phase
Al0.0310Co0.1938Cr0.1938Fe0.1938Mn0.1938Ni0.1938	multi-phase
Al0.0315Co0.1937Cr0.1937Fe0.1937Mn0.1937Ni0.1937	multi-phase
Al0.0322Co0.2419Cr0.1613Fe0.1613Ni0.2419Ti0.1613	multi-phase
Al0.0323Co0.2419Cr0.1613Fe0.1613Ni0.2419Si0.0403Ti0.1210	multi-phase
Al0.0330Hf0.2418Nb0.2418Ti0.2418Zr0.2418	multi-phase
Al0.0339Ce0.2203Co0.0847La0.2203Pd0.2203Pr0.2203	multi-phase
Al0.0347Co0.1931Cr0.1931Fe0.1931Mn0.1931Ni0.1931	multi-phase
Al0.0350Co0.2632Cr0.1755Fe0.1755Ni0.2632Ti0.0876	single-phase
Al0.0350Cu0.5400Zr0.4250	multi-phase
Al0.0350Cu0.5960Zr0.3690	multi-phase
Al0.0355Cu0.5959Zr0.3685	multi-phase
Al0.0357Cu0.3214Mn0.3214Ni0.3214	multi-phase
Al0.0364Co0.2727Cr0.1818Fe0.1818Ni0.2727Ti0.0545	multi-phase
Al0.0366Co0.1927Cr0.1927Fe0.1927Mn0.1927Ni0.1927	multi-phase
Al0.0367Co0.1927Cr0.1927Fe0.1927Mn0.1927Ni0.1927	multi-phase
Al0.0370Co0.1852Cr0.1852Cu0.0370Fe0.1852Ni0.3704	single-phase
Al0.0385Co0.1923Cr0.1923Cu0.1538Fe0.1923Ni0.1923Si0.0385	multi-phase
Al0.0385Co0.1923Cr0.1923Fe0.1923Mn0.1923Ni0.1923	single-phase
Al0.0385Cr0.1923Cu0.1923Fe0.1923Ni0.3846	single-phase
Al0.0392Co0.1864Cr0.1864Cu0.0392Fe0.1864Ni0.3626	single-phase
Al0.0393Co0.2353Cr0.2353Fe0.2353Ni0.2353Ti0.0195	single-phase
Al0.0394Co0.1921Cr0.1921Fe0.1921Mn0.1921Ni0.1921	single-phase
Al0.0399Co0.1920Cr0.1920Fe0.1920Mn0.1920Ni0.1920	single-phase
Al0.0400Co0.1920Cr0.1920Fe0.1920Mn0.1920Ni0.1920	single-phase
Al0.0400Co0.2000Fe0.2000Mn0.2000Ni0.2000Ti0.1600	multi-phase
Al0.0400Co0.3200Cr0.3200Ni0.3200	single-phase
Al0.0400Cr0.1500Fe0.3350Mn0.1000Ni0.3350Ti0.0400	multi-phase
Al0.0400Cu0.4800Zr0.4800	multi-phase
Al0.0400Nb0.0800Ni0.6100Zr0.2700	multi-phase
Al0.0410C0.0008Fe0.6825Mn0.2700Nb0.0005Si0.0052	multi-phase
Al0.0417Cr0.1042Cu0.3333Fe0.1042Mn0.2083Ni0.2083	multi-phase
Al0.0421Co0.1916Cr0.1916Fe0.1916Mn0.1916Ni0.1916	single-phase
Al0.0426Co0.2128Cr0.2128Fe0.2128Ni0.2128Ti0.1064	single-phase
Al0.0440Co0.1840Cr0.3080Cu0.2450Ni0.2190	multi-phase
Al0.0441Co0.1840Cr0.3077Cu0.2452Ni0.2190	multi-phase
Al0.0448Co0.1910Cr0.1910Fe0.1910Mn0.1910Ni0.1910	single-phase
Al0.0449Co0.1328Cr0.3696Cu0.2933Ni0.1594	multi-phase
Al0.0450Co0.1330Cr0.3700Cu0.2930Ni0.1590	multi-phase
Al0.0450Co0.2100Cr0.2750Cu0.2200Ni0.2500	multi-phase
Al0.0453Co0.2099Cr0.2750Cu0.2199Ni0.2499	multi-phase
Al0.0455Cr0.1136Cu0.2727Fe0.1136Mn0.2273Ni0.2273	multi-phase
Al0.0460Co0.2630Cr0.2100Cu0.1710Ni0.3100	single-phase
Al0.0463Co0.2625Cr0.2096Cu0.1712Ni0.3105	single-phase
Al0.0476Co0.1905Cr0.1905Cu0.0952Fe0.1905Ni0.1905Ti0.0952	single-phase
Al0.0476Co0.1905Cr0.1905Cu0.1905Fe0.1905Ni0.1905	single-phase
Al0.0476Co0.1905Cr0.1905Fe0.1905Mn0.1905Ni0.1905	multi-phase
Al0.0476Co0.2381Cr0.2381Fe0.2381Ni0.2381	single-phase
Al0.0476Cr0.1905Cu0.1905Fe0.1905Ni0.3810	multi-phase
Al0.0476Cr0.2381Cu0.2381Fe0.2381Ni0.2381	single-phase
Al0.0476Cr0.3175Fe0.4762Ni0.1587	single-phase
Al0.0476Hf0.0952Nb0.0952Ti0.3810V0.1905Zr0.1905	single-phase
Al0.0476Mo0.2381Ta0.2381Ti0.2381V0.2381	single-phase
Al0.0476Nb0.2381Ta0.2381Ti0.2381V0.2381	single-phase
Al0.0486Co0.1099Cr0.4018Cu0.3059Ni0.1337	multi-phase
Al0.0487Co0.2851Cr0.1787Cu0.1487Ni0.3388	single-phase
Al0.0490Co0.1099Cr0.4016Cu0.3057Ni0.1339	multi-phase
Al0.0490Co0.1548Cr0.3397Cu0.2697Ni0.1868	multi-phase
Al0.0490Co0.2362Cr0.2402Cu0.1952Ni0.2793	single-phase
Al0.0490Co0.2364Cr0.2404Cu0.1954Ni0.2787	single-phase
Al0.0490Co0.2847Cr0.1788Cu0.1489Ni0.3387	single-phase
Al0.0492Co0.1550Cr0.3395Cu0.2695Ni0.1868	multi-phase
Al0.0500Co0.1800Cr0.3070Cu0.2460Ni0.2170	multi-phase
Al0.0500Co0.2500Cr0.2000Fe0.2500Ni0.2500	single-phase
Al0.0500Co0.9500	single-phase
Al0.0500Cr0.1250Cu0.2000Fe0.1250Mn0.2500Ni0.2500	multi-phase
Al0.0500Cr0.1500Fe0.3350Mn0.1000Ni0.3350Ti0.0300	multi-phase
Al0.0500Cr0.3200Fe0.3500Ni0.2200Ti0.0600	multi-phase
Al0.0500Cu0.5000Zr0.4500	multi-phase
Al0.0500Cu0.5250Zr0.4250	multi-phase
Al0.0500Cu0.5320Zr0.4180	multi-phase
Al0.0500Cu0.5500Zr0.4000	multi-phase
Al0.0500Nb0.0700Ni0.6000Zr0.2800	multi-phase
Al0.0500Nb0.0700Ni0.6100Zr0.2700	multi-phase
Al0.0500Nb0.0800Ni0.6000Zr0.2700	multi-phase
Al0.0500Nb0.2400Ti0.4000V0.0500Zr0.2600	single-phase
Al0.0501Cr0.1201Fe0.3500Mn0.2800Ni0.1999	single-phase
Al0.0502Co0.1799Cr0.3074Cu0.2459Ni0.2166	multi-phase
Al0.0502Cr0.0950Fe0.3799Mn0.3799Ni0.0950	multi-phase
Al0.0505Co0.0924Cr0.4232Cu0.3232Ni0.1107	single-phase
Al0.0510Co0.0920Cr0.4230Cu0.3230Ni0.1110	single-phase
Al0.0516Co0.3081Cr0.2197Cu0.1621Fe0.2585	multi-phase
Al0.0520Co0.1310Cr0.3700Cu0.2890Ni0.1580	multi-phase
Al0.0520Co0.1580Cr0.3910Cu0.2690Fe0.1300	single-phase
Al0.0520Co0.1580Cr0.3911Cu0.2693Fe0.1296	single-phase
Al0.0520Co0.2155Cr0.3248Cu0.2284Fe0.1792	single-phase
Al0.0520Co0.2160Cr0.3250Cu0.2280Fe0.1790	single-phase
Al0.0520Co0.3080Cr0.2200Cu0.1620Fe0.2580	multi-phase
Al0.0520Co0.3250Cr0.1330Cu0.1120Ni0.3780	single-phase
Al0.0525Co0.1307Cr0.3696Cu0.2888Ni0.1584	multi-phase
Al0.0525Co0.3249Cr0.1331Cu0.1120Ni0.3775	single-phase
Al0.0528Co0.3373Cr0.1879Cu0.1380Fe0.2840	single-phase
Al0.0530Co0.2790Cr0.2530Cu0.1820Fe0.2330	multi-phase
Al0.0530Co0.2794Cr0.2530Cu0.1816Fe0.2329	multi-phase
Al0.0530Co0.3370Cr0.1880Cu0.1380Fe0.2840	single-phase
Al0.0533Co0.1777Cr0.1777Fe0.1777Ni0.3731Ta0.0405	multi-phase
Al0.0540Co0.2460Cr0.2870Cu0.2060Fe0.2070	single-phase
Al0.0541Co0.3453Cr0.3003Ni0.2643W0.0360	single-phase
Al0.0543Co0.2456Cr0.2873Cu0.2055Fe0.2072	single-phase
Al0.0545Co0.2554Cr0.2114Cu0.1756Ni0.3031	single-phase
Al0.0549Co0.1518Cr0.3407Cu0.2687Ni0.1838	multi-phase
Al0.0549Co0.2058Cr0.2737Cu0.2208Ni0.2448	multi-phase
Al0.0550Co0.2550Cr0.2110Cu0.1760Ni0.3030	single-phase
Al0.0551Co0.1516Cr0.3405Cu0.2688Ni0.1840	multi-phase
Al0.0551Co0.2056Cr0.2739Cu0.2205Ni0.2449	multi-phase
Al0.0557Co0.0920Cr0.4192Cu0.3212Ni0.1118	single-phase
Al0.0559Co0.1815Cr0.3569Cu0.2525Fe0.1532	single-phase
Al0.0559Co0.1818Cr0.3566Cu0.2527Fe0.1528	single-phase
Al0.0560Co0.0920Cr0.4190Cu0.3210Ni0.1120	single-phase
Al0.0560Co0.2810Cr0.1790Cu0.1520Ni0.3320	single-phase
Al0.0564Co0.2810Cr0.1790Cu0.1519Ni0.3316	single-phase
Al0.0566Co0.1887Cr0.3774Fe0.1887Ni0.1887	multi-phase
Al0.0566Cr0.1887Cu0.1887Fe0.1887Mn0.1887Ni0.1887	multi-phase
Al0.0566Cr0.1887Cu0.1887Fe0.1887Ni0.3774	single-phase
Al0.0566Cr0.1887Fe0.3774Mn0.2358Ni0.1415	multi-phase
Al0.0566Hf0.1887Nb0.1887Ta0.1887Ti0.1887Zr0.1887	single-phase
Al0.0566Nb0.2358Ti0.2358V0.2358Zr0.2358	multi-phase
Al0.0568Co0.3020Cr0.1548Cu0.1288Ni0.3576	single-phase
Al0.0569Co0.3017Cr0.1548Cu0.1289Ni0.3576	single-phase
Al0.0570Co0.1330Cr0.4160Cu0.2850Fe0.1090	single-phase
Al0.0570Co0.2320Cr0.2390Cu0.1980Ni0.2740	single-phase
Al0.0570Co0.3810Cr0.1350Cu0.1020Fe0.3250	single-phase
Al0.0572Co0.1328Cr0.4163Cu0.2848Fe0.1089	single-phase
Al0.0573Co0.2318Cr0.2391Cu0.1977Ni0.2741	single-phase
Al0.0573Co0.3810Cr0.1350Cu0.1016Fe0.3251	single-phase
Al0.0575Co0.2299Cr0.2299Fe0.2299Mo0.0230Ni0.2299	single-phase
Al0.0577Co0.3083Cu0.1015Fe0.1380Ni0.3945	single-phase
Al0.0580Co0.3080Cu0.1010Fe0.1380Ni0.3950	single-phase
Al0.0581Co0.3203Cu0.1021Fe0.1151Ni0.4044	single-phase
Al0.0585Co0.3201Cu0.1022Fe0.1153Ni0.4039	single-phase
Al0.0588Co0.2353Cr0.2353Fe0.2353Ni0.2353	single-phase
Al0.0588Hf0.2353Mo0.2353Nb0.2353Ti0.2353	single-phase
Al0.0588Mo0.2353Nb0.2353Ti0.2353V0.2353	single-phase
Al0.0588Nb0.2353Ta0.2353Ti0.2353V0.2353	single-phase
Al0.0588Nb0.2353Ta0.2353Ti0.2353Zr0.2353	multi-phase
Al0.0590Co0.1090Cr0.3970Cu0.3040Ni0.1310	multi-phase
Al0.0591Co0.1742Cr0.3073Cu0.2462Ni0.2132	multi-phase
Al0.0593Co0.1745Cr0.3068Cu0.2464Ni0.2130	multi-phase
Al0.0594Co0.1085Cr0.3972Cu0.3043Ni0.1306	multi-phase
Al0.0599Co0.1558Cr0.3881Cu0.2675Fe0.1287	single-phase
Al0.0599Co0.3596Cr0.1618Cu0.1179Fe0.3007	single-phase
Al0.0599Co0.3600Cr0.1616Cu0.1179Fe0.3005	single-phase
Al0.0599Nb0.1999Ta0.1599Ti0.2800V0.0400Zr0.2602	single-phase
Al0.0599Nb0.1999Ta0.1999Ti0.2800Zr0.2602	single-phase
Al0.0600Co0.1560Cr0.3880Cu0.2670Fe0.1290	single-phase
Al0.0600Co0.2150Cr0.3220Cu0.2260Fe0.1770	single-phase
Al0.0600Cu0.5810Zr0.3590	multi-phase
Al0.0600Nb0.2000Ta0.1600Ti0.2800V0.0400Zr0.2600	single-phase
Al0.0600Nb0.2000Ta0.2000Ti0.2800Zr0.2600	single-phase
Al0.0601Co0.2993Cu0.1031Fe0.1622Ni0.3754	single-phase
Al0.0602B0.0120C0.0602N0.0120Ti0.4819V0.0602Zr0.3133	single-phase
Al0.0602Co0.2986Cu0.1035Fe0.1622Ni0.3754	single-phase
Al0.0602Co0.3133Cr0.3133Ni0.3133	single-phase
Al0.0603Co0.2149Cr0.3218Cu0.2260Fe0.1771	single-phase
Al0.0606Co0.3341Cr0.1140Cu0.0986Ni0.3926	single-phase
Al0.0607Co0.2660Cu0.1007Fe0.2330Ni0.3396	single-phase
Al0.0607Co0.2815Cu0.1028Fe0.1945Ni0.3605	single-phase
Al0.0609Co0.2657Cu0.1009Fe0.2328Ni0.3397	single-phase
Al0.0609Co0.2814Cu0.1028Fe0.1946Ni0.3603	single-phase
Al0.0609Co0.3337Cr0.1139Cu0.0989Ni0.3926	single-phase
Al0.0610Co0.0750Cr0.4360Cu0.3360Ni0.0920	single-phase
Al0.0610Co0.0754Cr0.4356Cu0.3360Ni0.0920	single-phase
Al0.0615Co0.3308Cr0.1896Cu0.1399Fe0.2782	single-phase
Al0.0619Co0.1099Cr0.4406Cu0.2967Fe0.0909	single-phase
Al0.0619Co0.3307Cr0.1898Cu0.1399Fe0.2777	single-phase
Al0.0623Co0.1097Cr0.4406Cu0.2966Fe0.0908	single-phase
Al0.0625Co0.1562Cr0.1562Fe0.1562Mn0.1562Ni0.1562V0.1562	multi-phase
Al0.0625Co0.1750Cr0.2625Fe0.2625Ni0.1750Ti0.0625	multi-phase
Al0.0625Co0.2083Cr0.2083Cu0.1042Fe0.2083Ni0.2083	single-phase
Al0.0625Cr0.2083Cu0.1042Fe0.2083Ni0.4167	single-phase
Al0.0625Cr0.2083Fe0.3125Mn0.2083Ni0.2083	single-phase
Al0.0625Cr0.3125Fe0.4688Ni0.1562	single-phase
Al0.0628Co0.1275Cr0.3686Cu0.2871Ni0.1540	multi-phase
Al0.0629Co0.1279Cr0.3686Cu0.2867Ni0.1538	multi-phase
Al0.0630Co0.3006Cr0.2204Cu0.1622Fe0.2538	multi-phase
Al0.0630Co0.3010Cr0.2200Cu0.1620Fe0.2540	multi-phase
Al0.0631Co0.2002Cr0.2763Cu0.2222Ni0.2382	multi-phase
Al0.0633Co0.2004Cr0.2763Cu0.2220Ni0.2380	multi-phase
Al0.0638Co0.0738Cr0.3259Fe0.4440Ni0.0925	multi-phase
Al0.0638Co0.2505Cr0.2124Cu0.1752Ni0.2980	single-phase
Al0.0638Co0.2741Cr0.2511Cu0.1834Fe0.2276	multi-phase
Al0.0638Cr0.2128Fe0.3191Mn0.2128Ni0.1915	multi-phase
Al0.0639Co0.3147Cr0.1349Cu0.1139Ni0.3726	single-phase
Al0.0640Co0.2450Cr0.2880Cu0.2020Fe0.2010	single-phase
Al0.0640Co0.2510Cr0.2120Cu0.1750Ni0.2980	single-phase
Al0.0640Co0.2740Cr0.2510Cu0.1830Fe0.2280	multi-phase
Al0.0641Co0.2453Cr0.2875Cu0.2019Fe0.2012	single-phase
Al0.0641Co0.3147Cr0.1347Cu0.1138Ni0.3727	single-phase
Al0.0647Co0.0867Cr0.3115Fe0.4270Ni0.1102	multi-phase
Al0.0648Co0.1821Cr0.3553Cu0.2511Fe0.1467	single-phase
Al0.0650Co0.1820Cr0.3550Cu0.2510Fe0.1470	single-phase
Al0.0651Co0.1491Cr0.3373Cu0.2683Ni0.1802	multi-phase
Al0.0651Co0.2272Cr0.2412Cu0.1982Ni0.2683	single-phase
Al0.0651Co0.3243Cu0.1151Fe0.0841Ni0.4114	single-phase
Al0.0652Co0.2174Cr0.2174Cu0.0652Fe0.2174Ni0.2174	single-phase
Al0.0652Co0.2273Cr0.2411Cu0.1982Ni0.2682	single-phase
Al0.0652Cr0.2174Fe0.3261Mn0.2174Ni0.1739	multi-phase
Al0.0654Co0.1491Cr0.3370Cu0.2682Ni0.1802	multi-phase
Al0.0655Co0.3242Cu0.1147Fe0.0842Ni0.4114	single-phase
Al0.0656Co0.2136Cu0.1060Fe0.3372Ni0.2776	multi-phase
Al0.0659Co0.2138Cu0.1059Fe0.3367Ni0.2777	multi-phase
Al0.0659Co0.2930Cr0.1590Cu0.1341Ni0.3481	single-phase
Al0.0660B0.0094Cu0.2547Ni0.1132Si0.0283Ti0.5000Zr0.0283	multi-phase
Al0.0660Co0.2100Cr0.3210Cu0.2300Fe0.1730	single-phase
Al0.0660Co0.2930Cr0.1590Cu0.1340Ni0.3480	single-phase
Al0.0661Co0.1061Cr0.3934Cu0.3053Ni0.1291	single-phase
Al0.0661Co0.2098Cr0.3214Cu0.2296Fe0.1732	single-phase
Al0.0663Co0.1059Cr0.3930Cu0.3054Ni0.1293	single-phase
Al0.0665Co0.2340Cu0.1133Fe0.2854Ni0.3007	multi-phase
Al0.0667Co0.1333Cr0.1333Cu0.0667Fe0.4667Ni0.1333	single-phase
Al0.0667Co0.1333Cr0.1333Cu0.1333Fe0.1333Ni0.1333Ti0.2667	multi-phase
Al0.0667Co0.2222Cr0.2222Fe0.2222Ni0.2222Ti0.0444	multi-phase
Al0.0667Cr0.2222Fe0.3333Mn0.2222Ni0.1111Si0.0444	multi-phase
Al0.0667Cr0.2222Fe0.3333Mn0.2222Ni0.1111Ti0.0444	single-phase
Al0.0667Cr0.2222Fe0.3333Mn0.2222Ni0.1556	multi-phase
Al0.0668Co0.2736Cr0.1826Cu0.1528Ni0.3242	single-phase
Al0.0669Co0.2737Cr0.1828Cu0.1528Ni0.3237	single-phase
Al0.0669Co0.3137Cu0.1169Fe0.1019Ni0.4006	single-phase
Al0.0669Co0.3966Cr0.1164Cu0.0874Fe0.3326	single-phase
Al0.0670Co0.2340Cu0.1130Fe0.2850Ni0.3010	multi-phase
Al0.0670Co0.3440Cr0.0990Cu0.0860Ni0.4040	single-phase
Al0.0670Co0.3970Cr0.1160Cu0.0870Fe0.3330	single-phase
Al0.0672Co0.3139Cu0.1167Fe0.1015Ni0.4007	single-phase
Al0.0673Co0.3437Cr0.0992Cu0.0858Ni0.4040	single-phase
Al0.0678Co0.3192Cr0.0780Cu0.1510Ni0.3840	single-phase
Al0.0679Co0.0605Cr0.3358Fe0.4567Ni0.0792	multi-phase
Al0.0679Co0.1297Cr0.4150Cu0.2797Fe0.1076	single-phase
Al0.0679Co0.1299Cr0.4146Cu0.2797Fe0.1079	single-phase
Al0.0680Co0.0984Cr0.2967Fe0.4088Ni0.1282	multi-phase
Al0.0680Co0.2940Cu0.1200Fe0.1440Ni0.3740	single-phase
Al0.0680Co0.3190Cr0.0780Cu0.1510Ni0.3840	single-phase
Al0.0680Cr0.3120Cu0.2230Fe0.2270Ni0.1700	multi-phase
Al0.0682C0.0227Co0.2273Cr0.2273Fe0.2273Ni0.2273	multi-phase
Al0.0682Co0.1182Cr0.2800Fe0.3828Ni0.1508	multi-phase
Al0.0682Cr0.2273Fe0.3409Mn0.2273Ni0.1364	multi-phase
Al0.0683Cr0.3123Cu0.2228Fe0.2265Ni0.1701	multi-phase
Al0.0684Co0.2936Cu0.1201Fe0.1439Ni0.3739	single-phase
Al0.0685Co0.1370Cr0.1370Cu0.1370Fe0.1370Ni0.1370Ti0.2464	multi-phase
Al0.0685Co0.1370Cr0.1370Cu0.1370Fe0.1370Ni0.1370Ti0.2466	multi-phase
Al0.0685Co0.1370Cr0.1370Cu0.1370Fe0.1370Ni0.1370V0.2464	single-phase
Al0.0685Co0.1370Cr0.1370Cu0.1370Fe0.1370Ni0.1370V0.2466	multi-phase
Al0.0687Co0.3751Cr0.1367Cu0.1019Fe0.3176	single-phase
Al0.0688Co0.1109Cr0.4335Cu0.2980Fe0.0888	single-phase
Al0.0688Co0.3048Cr0.0769Cu0.1779Ni0.3716	single-phase
Al0.0689Co0.1109Cr0.4336Cu0.2977Fe0.0889	single-phase
Al0.0689Co0.3047Cr0.0769Cu0.1778Ni0.3716	single-phase
Al0.0689Co0.3746Cr0.1369Cu0.1019Fe0.3177	single-phase
Al0.0690Co0.0895Cr0.4132Cu0.3200Ni0.1082	single-phase
Al0.0690Co0.0900Cr0.4130Cu0.3200Ni0.1080	single-phase
Al0.0690Co0.1830Cu0.1140Fe0.3960Ni0.2380	multi-phase
Al0.0690Co0.2559Cr0.0751Cu0.2826Ni0.3174	single-phase
Al0.0690Co0.2560Cr0.0750Cu0.2830Ni0.3170	single-phase
Al0.0694Co0.1833Cu0.1138Fe0.3958Ni0.2377	multi-phase
Al0.0696Co0.1306Cu0.2376Fe0.3963Ni0.1659	single-phase
Al0.0696Co0.2521Cu0.1134Fe0.2439Ni0.3210	single-phase
Al0.0697Co0.1853Cr0.1873Fe0.1853Mn0.1873Ni0.1853	multi-phase
Al0.0698Co0.2326Cr0.2326Cu0.2326Fe0.2326	single-phase
Al0.0698Cr0.2326Fe0.2326Mn0.2326Ni0.2326	multi-phase
Al0.0698Cr0.2326Fe0.2326Ni0.2326V0.2326	multi-phase
Al0.0698Cr0.2326Fe0.3488Mn0.2326Ni0.1161	multi-phase
Al0.0698Cr0.2326Fe0.3488Mn0.2326Ni0.1163	multi-phase
Al0.0699Co0.1309Cu0.2378Fe0.3956Ni0.1658	single-phase
Al0.0700Co0.1530Cu0.1150Fe0.4630Ni0.1990	single-phase
Al0.0700Co0.1531Cu0.1153Fe0.4626Ni0.1990	single-phase
Al0.0700Co0.2000Cr0.2000Fe0.2200Mn0.1200Ni0.1900	multi-phase
Al0.0700Co0.2520Cu0.1130Fe0.2440Ni0.3210	single-phase
Al0.0700Cu0.4600Y0.0500Zr0.4200	multi-phase
Al0.0701Co0.3100Ni0.3100V0.3100	multi-phase
Al0.0701Co0.3534Cr0.1622Cu0.1201Fe0.2943	single-phase
Al0.0702Co0.3528Cr0.1622Cu0.1202Fe0.2945	single-phase
Al0.0703Co0.1409Cr0.1409Cu0.1409Fe0.1409Ni0.1409Ti0.2254	multi-phase
Al0.0703Co0.1409Cr0.1409Cu0.1409Fe0.1409Ni0.1409V0.2254	single-phase
Al0.0704Co0.1408Cr0.1408Cu0.1408Fe0.1408Ni0.1408Ti0.2254	multi-phase
Al0.0704Co0.1408Cr0.1408Cu0.1408Fe0.1408Ni0.1408V0.2254	multi-phase
Al0.0705Co0.3290Cr0.0952Fe0.1575Ni0.3478	single-phase
Al0.0706Co0.1859Cr0.1859Fe0.1859Mn0.1859Ni0.1859	single-phase
Al0.0706Co0.2323Cr0.2323Fe0.2323Ni0.2323	multi-phase
Al0.0708Co0.2892Cr0.0769Cu0.2085Ni0.3546	single-phase
Al0.0709Co0.2678Cu0.1160Fe0.2030Ni0.3423	single-phase
Al0.0709Co0.2887Cr0.0769Cu0.2088Ni0.3546	single-phase
Al0.0710Co0.2680Cu0.1160Fe0.2030Ni0.3420	single-phase
Al0.0710Co0.2810Cu0.1190Fe0.1710Ni0.3580	single-phase
Al0.0710Co0.3040Cu0.1170Fe0.1200Ni0.3880	single-phase
Al0.0710Co0.3290Cr0.0950Fe0.1570Ni0.3480	single-phase
Al0.0711Co0.2733Cr0.0771Cu0.2412Ni0.3373	single-phase
Al0.0712Co0.2733Cr0.0770Cu0.2411Ni0.3375	single-phase
Al0.0712Co0.3041Cu0.1173Fe0.1197Ni0.3876	single-phase
Al0.0714B0.2143Co0.7143	multi-phase
Al0.0714Co0.1429Cr0.1429Cu0.0714Fe0.4286Ni0.1429	single-phase
Al0.0714Co0.2814Cu0.1187Fe0.1707Ni0.3578	single-phase
Al0.0716Co0.2681Cr0.2524Cu0.1836Fe0.2243	multi-phase
Al0.0718Co0.1701Cr0.3040Cu0.2493Ni0.2049	multi-phase
Al0.0719Co0.3271Cr0.1159Cu0.0982Ni0.3869	single-phase
Al0.0720Co0.1700Cr0.3040Cu0.2490Ni0.2050	multi-phase
Al0.0720Co0.1810Cu0.1950Fe0.3240Ni0.2280	multi-phase
Al0.0720Co0.1812Cu0.1949Fe0.3240Ni0.2279	multi-phase
Al0.0720Co0.2320Cr0.2320Fe0.2320Ni0.2320	multi-phase
Al0.0720Co0.2680Cr0.2520Cu0.1840Fe0.2240	multi-phase
Al0.0720Co0.3270Cr0.1160Cu0.0980Ni0.3870	single-phase
Al0.0721Co0.3403Cr0.0961Fe0.1301Ni0.3614	single-phase
Al0.0721Co0.3405Cr0.0961Fe0.1300Ni0.3614	single-phase
Al0.0725Co0.0850Cr0.3107Fe0.4237Ni0.1080	multi-phase
Al0.0725Co0.1449Cr0.1449Cu0.1449Fe0.1449Ni0.1449Ti0.2029	multi-phase
Al0.0725Co0.1449Cr0.1449Cu0.1449Fe0.1449Ni0.1449Ti0.2030	multi-phase
Al0.0725Co0.1449Cr0.1449Cu0.1449Fe0.1449Ni0.1449V0.2029	multi-phase
Al0.0725Co0.1449Cr0.1449Cu0.1449Fe0.1449Ni0.1449V0.2030	single-phase
Al0.0727Co0.1362Cr0.2605Fe0.3542Ni0.1764	multi-phase
Al0.0729Co0.1523Cr0.3816Cu0.2661Fe0.1271	single-phase
Al0.0729Co0.2398Cr0.2856Cu0.2029Fe0.1988	single-phase
Al0.0729Co0.2398Cr0.2857Cu0.2028Fe0.1988	single-phase
Al0.0730Co0.1520Cr0.3820Cu0.2660Fe0.1270	single-phase
Al0.0730Co0.2780Cu0.1160Fe0.1860Ni0.3470	single-phase
Al0.0730Co0.4058Cr0.0998Cu0.0764Fe0.3450	single-phase
Al0.0730Co0.4060Cr0.1000Cu0.0760Fe0.3450	single-phase
Al0.0731Co0.2291Cu0.1543Fe0.2543Ni0.2892	multi-phase
Al0.0731Co0.2292Cu0.1542Fe0.2543Ni0.2893	multi-phase
Al0.0731Co0.3083Cr0.1371Cu0.1181Ni0.3634	single-phase
Al0.0732Co0.3082Cr0.1374Cu0.1179Ni0.3633	single-phase
Al0.0734Co0.2778Cu0.1162Fe0.1858Ni0.3468	single-phase
Al0.0735Cr0.2759Cu0.1978Fe0.2594Ni0.1934	multi-phase
Al0.0736Co0.0760Cr0.4262Cu0.3316Ni0.0926	single-phase
Al0.0736Co0.0918Cr0.4483Cu0.3093Fe0.0770	single-phase
Al0.0736Co0.2987Cr0.2191Cu0.1617Fe0.2469	multi-phase
Al0.0736Co0.3251Cr0.1888Cu0.1395Fe0.2730	single-phase
Al0.0739Co0.0759Cr0.4256Cu0.3317Ni0.0929	single-phase
Al0.0739Co0.2023Cu0.1208Fe0.3441Ni0.2590	multi-phase
Al0.0739Co0.2987Cr0.2188Cu0.1618Fe0.2468	multi-phase
Al0.0739Co0.3247Cr0.1888Cu0.1399Fe0.2727	single-phase
Al0.0740Co0.0920Cr0.4480Cu0.3090Fe0.0770	single-phase
Al0.0740Co0.1050Cr0.3870Cu0.3070Ni0.1270	single-phase
Al0.0740Co0.1100Cu0.2520Fe0.4250Ni0.1390	single-phase
Al0.0740Co0.2020Cu0.1210Fe0.3440Ni0.2590	multi-phase
Al0.0740Co0.2030Cu0.1770Fe0.2870Ni0.2590	multi-phase
Al0.0740Co0.2550Cu0.1360Fe0.2180Ni0.3170	single-phase
Al0.0740Cr0.2410Cu0.1770Fe0.2900Ni0.2180	multi-phase
Al0.0740Cr0.2760Cu0.1980Fe0.2590Ni0.1930	multi-phase
Al0.0740Cr0.3790Cu0.2610Fe0.1630Ni0.1230	single-phase
Al0.0741Co0.1852Cr0.1852Fe0.1852Mn0.1852Ni0.1852	single-phase
Al0.0741Cr0.1852Cu0.1852Fe0.1852Ni0.3704	single-phase
Al0.0742C0.0109Cr0.0593Fe0.3996Mn0.3442Ni0.1118	single-phase
Al0.0742Cr0.2408Cu0.1770Fe0.2896Ni0.2184	multi-phase
Al0.0743Co0.1047Cr0.3872Cu0.3066Ni0.1272	single-phase
Al0.0743Co0.1098Cu0.2522Fe0.4249Ni0.1389	single-phase
Al0.0743Co0.2030Cu0.1769Fe0.2871Ni0.2586	multi-phase
Al0.0743Co0.2546Cu0.1358Fe0.2179Ni0.3173	single-phase
Al0.0744Cr0.3788Cu0.2606Fe0.1633Ni0.1229	single-phase
Al0.0746Co0.1493Cr0.1493Cu0.1493Fe0.1493Ni0.1493Ti0.1791	multi-phase
Al0.0746Co0.1493Cr0.1493Cu0.1493Fe0.1493Ni0.1493V0.1791	multi-phase
Al0.0747Co0.1492Cr0.1492Cu0.1492Fe0.1492Ni0.1492Ti0.1791	multi-phase
Al0.0747Co0.1492Cr0.1492Cu0.1492Fe0.1492Ni0.1492V0.1791	single-phase
Al0.0748Co0.1243Cr0.3631Cu0.2871Ni0.1508	multi-phase
Al0.0749Cr0.1768Cu0.1312Fe0.3540Ni0.2632	multi-phase
Al0.0749Cr0.4032Cu0.2821Fe0.1370Ni0.1028	single-phase
Al0.0750Co0.1240Cr0.3630Cu0.2870Ni0.1510	multi-phase
Al0.0750Co0.1510Cu0.2200Fe0.3610Ni0.1930	multi-phase
Al0.0750Co0.2500Cr0.1750Fe0.2500Ni0.2500	single-phase
Al0.0750Co0.2500Cu0.1750Fe0.2500Ni0.2500	single-phase
Al0.0750Cr0.1770Cu0.1310Fe0.3540Ni0.2630	multi-phase
Al0.0750Cr0.2075Cu0.1547Fe0.3215Ni0.2413	multi-phase
Al0.0750Cr0.4030Cu0.2820Fe0.1370Ni0.1030	single-phase
Al0.0750Cu0.1750Ni0.1000Zr0.6500	multi-phase
Al0.0750Nb0.0300Ni0.5750Zr0.3200	multi-phase
Al0.0750Nb0.0500Ni0.5750Zr0.3000	multi-phase
Al0.0750Nb0.0700Ni0.5750Zr0.2800	multi-phase
Al0.0750Nb0.0900Ni0.5750Zr0.2600	multi-phase
Al0.0750Nb0.1100Ni0.5750Zr0.2400	multi-phase
Al0.0750Ni0.5750Zr0.3500	multi-phase
Al0.0751Co0.1505Cu0.2198Fe0.3612Ni0.1934	multi-phase
Al0.0751Co0.1942Cr0.2733Cu0.2232Ni0.2342	multi-phase
Al0.0751Co0.2022Cr0.0791Cu0.3894Ni0.2543	single-phase
Al0.0751Cr0.0602Fe0.4039Mn0.3477Ni0.1131	multi-phase
Al0.0751Cr0.2072Cu0.1552Fe0.3213Ni0.2412	multi-phase
Al0.0752Co0.0718Cr0.3220Fe0.4401Ni0.0909	multi-phase
Al0.0752Co0.1944Cr0.2729Cu0.2234Ni0.2341	multi-phase
Al0.0752Co0.2021Cr0.0793Cu0.3893Ni0.2541	single-phase
Al0.0756Co0.1159Cr0.2789Fe0.3816Ni0.1481	multi-phase
Al0.0758Co0.2187Cr0.2415Cu0.2013Ni0.2627	multi-phase
Al0.0759Co0.2188Cr0.2418Cu0.2008Ni0.2627	multi-phase
Al0.0759Cr0.1279Cu0.0959Fe0.3996Ni0.3007	single-phase
Al0.0759Cr0.1282Cu0.0957Fe0.3995Ni0.3007	single-phase
Al0.0760Co0.2198Cu0.1259Fe0.2979Ni0.2805	multi-phase
Al0.0760Co0.2200Cu0.1260Fe0.2980Ni0.2800	multi-phase
Al0.0761Co0.1702Cu0.1261Fe0.4034Ni0.2242	multi-phase
Al0.0761Co0.1772Cr0.3524Cu0.2482Fe0.1461	single-phase
Al0.0764Co0.1769Cr0.3520Cu0.2483Fe0.1464	single-phase
Al0.0765Co0.1703Cu0.1261Fe0.4035Ni0.2236	multi-phase
Al0.0765Co0.2853Cr0.1606Cu0.1365Ni0.3410	single-phase
Al0.0766Co0.2726Cr0.0960Fe0.2659Ni0.2890	multi-phase
Al0.0769B0.1538Co0.1538Cr0.1538Cu0.1538Fe0.1538Ni0.1538	multi-phase
Al0.0769B0.9231	multi-phase
Al0.0769Co0.1154Cr0.1154Cu0.1154Fe0.1154Mn0.1154Ni0.1154Ti0.1154V0.1154	multi-phase
Al0.0769Co0.1538Cr0.1538Cu0.1538Fe0.1538Ni0.1538Ti0.1538	multi-phase
Al0.0769Co0.1538Cr0.1538Cu0.1538Fe0.1538Ni0.1538V0.1538	multi-phase
Al0.0769Co0.2051Cr0.2051Fe0.2051Ni0.2308Ti0.0769	multi-phase
Al0.0769Co0.2727Cr0.0959Fe0.2657Ni0.2887	multi-phase
Al0.0769Co0.3077Fe0.3077Ni0.3077	single-phase
Al0.0769Co0.3111Cr0.0977Fe0.1870Ni0.3274	single-phase
Al0.0769Cr0.2564Fe0.3846Mn0.2564Ni0.0256	multi-phase
Al0.0770Co0.1154Cr0.1154Cu0.1154Fe0.1154Mn0.1154Ni0.1154Ti0.1154V0.1154	multi-phase
Al0.0770Co0.1700Cr0.0840Cu0.4500Ni0.2190	single-phase
Al0.0770Co0.2210Cr0.0830Cu0.3390Ni0.2800	single-phase
Al0.0770Co0.2850Cr0.1610Cu0.1360Ni0.3410	single-phase
Al0.0770Co0.2884Cr0.1923Fe0.1923Ni0.1923Ti0.0577	multi-phase
Al0.0770Co0.3110Cr0.0980Fe0.1870Ni0.3270	single-phase
Al0.0772Co0.1697Cr0.0844Cu0.4501Ni0.2185	single-phase
Al0.0773Co0.1153Cr0.1153Cu0.1153Fe0.1153Mn0.1153Ni0.1153Ti0.1153V0.1153	multi-phase
Al0.0775Co0.2209Cr0.0825Cu0.3390Ni0.2801	single-phase
Al0.0775Co0.2391Cu0.1305Fe0.2502Ni0.3027	multi-phase
Al0.0779C0.0100Cr0.0556Fe0.4004Mn0.3448Ni0.1112	single-phase
Al0.0779Co0.1409Cu0.1319Fe0.4645Ni0.1848	single-phase
Al0.0779Co0.3866Cr0.1183Cu0.0899Fe0.3274	single-phase
Al0.0780Co0.0594Cr0.3324Fe0.4528Ni0.0774	multi-phase
Al0.0780Co0.2390Cu0.1300Fe0.2500Ni0.3030	multi-phase
Al0.0780Co0.2910Cr0.0990Fe0.2220Ni0.3100	single-phase
Al0.0780Co0.2913Cr0.0986Fe0.2220Ni0.3101	single-phase
Al0.0780Co0.3140Cu0.1350Fe0.0760Ni0.3970	single-phase
Al0.0780Co0.3870Cr0.1180Cu0.0900Fe0.3270	single-phase
Al0.0781Co0.1281Cr0.4074Cu0.2823Fe0.1041	single-phase
Al0.0781Co0.1441Cr0.3333Cu0.2673Ni0.1772	multi-phase
Al0.0782Co0.1579Cr0.2402Fe0.3287Ni0.1950	multi-phase
Al0.0782Co0.3139Cu0.1346Fe0.0765Ni0.3968	single-phase
Al0.0783Co0.1406Cu0.1315Fe0.4650Ni0.1846	single-phase
Al0.0783Co0.1437Cr0.3334Cu0.2674Ni0.1773	multi-phase
Al0.0785Co0.1283Cr0.4071Cu0.2819Fe0.1043	single-phase
Al0.0786Co0.2402Cr0.0864Cu0.2944Ni0.3003	single-phase
Al0.0787Cr0.0562Fe0.4045Mn0.3483Ni0.1124	single-phase
Al0.0790Co0.2040Cr0.3190Cu0.2300Fe0.1680	single-phase
Al0.0790Co0.2150Cr0.1010Fe0.3730Ni0.2320	multi-phase
Al0.0791Co0.0911Cu0.2623Fe0.4505Ni0.1171	single-phase
Al0.0791Co0.0912Cu0.2624Fe0.4503Ni0.1170	single-phase
Al0.0791Co0.2043Cr0.3190Cu0.2295Fe0.1681	single-phase
Al0.0791Co0.2402Cr0.0861Cu0.2943Ni0.3003	single-phase
Al0.0791Co0.2513Cu0.1341Fe0.2112Ni0.3243	single-phase
Al0.0792Co0.1842Cr0.1842Fe0.1842Mn0.1842Ni0.1842	multi-phase
Al0.0792Co0.2146Cr0.1013Fe0.3731Ni0.2319	multi-phase
Al0.0794Co0.1587Cr0.1587Cu0.1587Fe0.1587Ni0.1587Ti0.1270	multi-phase
Al0.0794Co0.1587Cr0.1587Cu0.1587Fe0.1587Ni0.1587V0.1270	multi-phase
Al0.0794Co0.2511Cu0.1340Fe0.2114Ni0.3241	single-phase
Al0.0796Co0.0980Cr0.2967Fe0.4021Ni0.1235	multi-phase
Al0.0798Co0.1087Cr0.4284Cu0.2958Fe0.0874	single-phase
Al0.0799Co0.0516Cr0.3387Fe0.4651Ni0.0647	multi-phase
Al0.0799Co0.1696Cr0.1396Cu0.0799Fe0.1696Mo0.0010Ni0.3490Ti0.0101W0.0010	multi-phase
Al0.0799Co0.1700Cr0.1700Cu0.0799Fe0.1700Ni0.3301	multi-phase
Al0.0799Co0.1752Cr0.2230Fe0.3019Ni0.2200	multi-phase
Al0.0799Co0.2978Cu0.1379Fe0.1052Ni0.3792	single-phase
Al0.0799Cr0.0920Fe0.3681Mn0.3681Ni0.0920	multi-phase
Al0.0800Co0.1090Cr0.4280Cu0.2960Fe0.0870	single-phase
Al0.0800Co0.1280Cu0.2350Fe0.3940Ni0.1630	single-phase
Al0.0800Co0.1700Cr0.1400Cu0.0800Fe0.1700Mo0.0010Ni0.3480Ti0.0100W0.0010	single-phase
Al0.0800Co0.1700Cr0.1700Cu0.0800Fe0.1700Ni0.3300	single-phase
Al0.0800Co0.1840Cr0.1840Fe0.1840Mn0.1840Ni0.1840	multi-phase
Al0.0800Co0.2430Cr0.2110Cu0.1770Ni0.2890	single-phase
Al0.0800Co0.2640Cr0.1830Cu0.1570Ni0.3160	single-phase
Al0.0800Co0.2980Cu0.1380Fe0.1050Ni0.3790	single-phase
Al0.0800Co0.3067Cr0.3067Ni0.3067	single-phase
Al0.0800Cr0.4250Cu0.2940Fe0.1130Ni0.0880	single-phase
Al0.0800Cu0.0700Ni0.1900Zr0.6600	multi-phase
Al0.0800Cu0.1200Ni0.1400Zr0.6600	multi-phase
Al0.0800Cu0.5150Zr0.4050	multi-phase
Al0.0800Hf0.1200Nb0.2000Ta0.2000Ti0.2000Zr0.2000	single-phase
Al0.0800Ni0.2600Zr0.6600	multi-phase
Al0.0800Ni0.4500Ti0.2000Zr0.2700	multi-phase
Al0.0800Pt0.9200	single-phase
Al0.0801Co0.1281Cu0.2349Fe0.3937Ni0.1632	single-phase
Al0.0801Co0.3664Cr0.1401Cu0.1061Fe0.3073	single-phase
Al0.0801Cr0.3433Cu0.2422Fe0.1912Ni0.1431	single-phase
Al0.0802Co0.2642Cr0.1828Cu0.1565Ni0.3163	single-phase
Al0.0803Co0.0842Cr0.3089Fe0.4189Ni0.1077	multi-phase
Al0.0803Cr0.4254Cu0.2939Fe0.1125Ni0.0878	single-phase
Al0.0804Co0.2428Cr0.2111Cu0.1765Ni0.2893	single-phase
Al0.0804Co0.3659Cr0.1399Cu0.1065Fe0.3073	single-phase
Al0.0804Cr0.3431Cu0.2420Fe0.1914Ni0.1430	single-phase
Al0.0805Co0.2663Cu0.1370Fe0.1789Ni0.3373	single-phase
Al0.0807Co0.2785Cu0.1370Fe0.1511Ni0.3527	single-phase
Al0.0809Co0.1878Cu0.1339Fe0.3516Ni0.2458	multi-phase
Al0.0809Co0.1898Cr0.0889Cu0.3996Ni0.2408	single-phase
Al0.0809Co0.1900Cr0.0886Cu0.3995Ni0.2410	single-phase
Al0.0809Co0.2596Cr0.0872Cu0.2539Ni0.3185	single-phase
Al0.0809Co0.2787Cu0.1369Fe0.1508Ni0.3526	single-phase
Al0.0809Co0.3067Cu0.1359Fe0.0889Ni0.3876	single-phase
Al0.0809Co0.3137Cu0.0839Fe0.1369Ni0.3846	single-phase
Al0.0810Co0.2600Cr0.0870Cu0.2540Ni0.3180	single-phase
Al0.0810Co0.2660Cu0.1370Fe0.1790Ni0.3370	single-phase
Al0.0810Co0.3067Cu0.1359Fe0.0887Ni0.3877	single-phase
Al0.0811Co0.2893Cu0.1371Fe0.1251Ni0.3674	single-phase
Al0.0811Co0.3043Cr0.0901Cu0.1562Ni0.3684	single-phase
Al0.0812Co0.2894Cu0.1371Fe0.1249Ni0.3674	single-phase
Al0.0813Co0.1877Cu0.1336Fe0.3517Ni0.2457	multi-phase
Al0.0814Co0.3044Cr0.0900Cu0.1559Ni0.3682	single-phase
Al0.0815Co0.3137Cu0.0837Fe0.1366Ni0.3846	single-phase
Al0.0817Co0.2734Cr0.0892Cu0.2187Ni0.3370	single-phase
Al0.0818Co0.3258Cr0.0903Cu0.1131Ni0.3890	single-phase
Al0.0820B0.0984Co0.1639Cr0.1639Cu0.1639Fe0.1639Ni0.1639	multi-phase
Al0.0820Co0.1220Cr0.3610Cu0.2870Ni0.1480	multi-phase
Al0.0820Co0.1331Cr0.2601Fe0.3539Ni0.1710	multi-phase
Al0.0820Co0.1639Cr0.1639Cu0.1639Fe0.1639Ni0.1639Ti0.0984	multi-phase
Al0.0820Co0.1639Cr0.1639Cu0.1639Fe0.1639Ni0.1639V0.0984	multi-phase
Al0.0820Co0.2730Cr0.0890Cu0.2190Ni0.3370	single-phase
Al0.0820Co0.2880Cr0.0900Cu0.1880Ni0.3520	single-phase
Al0.0820Co0.3260Cr0.0900Cu0.1130Ni0.3890	single-phase
Al0.0820Co0.3408Cr0.1654Cu0.1245Fe0.2873	single-phase
Al0.0820Co0.3470Cr0.1110Fe0.0950Ni0.3650	single-phase
Al0.0821Co0.2875Cr0.0902Cu0.1879Ni0.3523	single-phase
Al0.0821Co0.3413Cr0.1652Cu0.1241Fe0.2873	single-phase
Al0.0822Co0.3467Cr0.1109Fe0.0954Ni0.3649	single-phase
Al0.0823Co0.1220Cr0.3614Cu0.2865Ni0.1478	multi-phase
Al0.0825Co0.2339Cr0.2840Cu0.2064Fe0.1932	single-phase
Al0.0826Co0.1172Cu0.1314Fe0.5179Ni0.1510	single-phase
Al0.0826Co0.1835Cr0.1835Cu0.1835Fe0.1835Ni0.1835	multi-phase
Al0.0827Co0.1824Cr0.1068Fe0.4323Ni0.1958	multi-phase
Al0.0828Co0.1763Cu0.1972Fe0.3199Ni0.2237	multi-phase
Al0.0830Co0.1170Cu0.1310Fe0.5180Ni0.1510	single-phase
Al0.0830Co0.1750Cr0.2625Fe0.2625Ni0.1750Ti0.0420	multi-phase
Al0.0830Co0.1760Cu0.1970Fe0.3200Ni0.2240	multi-phase
Al0.0830Co0.2340Cr0.2840Cu0.2060Fe0.1930	single-phase
Al0.0830Co0.3160Cr0.0890Cu0.1340Ni0.3780	single-phase
Al0.0831Cr0.3083Cu0.2222Fe0.2192Ni0.1672	multi-phase
Al0.0832Co0.3159Cr0.0888Cu0.1339Ni0.3782	single-phase
Al0.0833Co0.1667Cr0.1667Cu0.0833Fe0.1667Ni0.3333	multi-phase
Al0.0833Co0.1667Cr0.1667Cu0.0833Fe0.3333Ni0.1667	single-phase
Al0.0833Co0.1667Cr0.1667Fe0.3333Ni0.1667Ti0.0833	multi-phase
Al0.0834Cr0.3077Cu0.2223Fe0.2194Ni0.1674	multi-phase
Al0.0836Co0.1672Cr0.1672Fe0.1672Ni0.3512Ta0.0635	multi-phase
Al0.0836Co0.1932Cr0.2021Fe0.2741Ni0.2471	multi-phase
Al0.0837Cr0.1508Cu0.1150Fe0.3710Ni0.2794	single-phase
Al0.0840Co0.0880Cr0.4050Cu0.3160Ni0.1070	single-phase
Al0.0840Co0.1410Cr0.0870Cu0.5060Ni0.1820	single-phase
Al0.0840Co0.3110Cr0.1130Fe0.1620Ni0.3300	single-phase
Al0.0840Co0.3370Cr0.1110Fe0.1120Ni0.3560	single-phase
Al0.0840Cr0.1510Cu0.1150Fe0.3710Ni0.2790	single-phase
Al0.0841Co0.3153Cr0.1912Cu0.1441Fe0.2653	single-phase
Al0.0843Co0.0876Cr0.4048Cu0.3161Ni0.1072	single-phase
Al0.0843Co0.3153Cr0.1913Cu0.1438Fe0.2653	single-phase
Al0.0843Co0.3366Cr0.1112Fe0.1123Ni0.3556	single-phase
Al0.0844Co0.3107Cr0.1130Fe0.1622Ni0.3297	single-phase
Al0.0845Co0.1406Cr0.0871Cu0.5059Ni0.1818	single-phase
Al0.0845Cr0.1091Cu0.0827Fe0.4140Ni0.3096	single-phase
Al0.0846Co0.3344Cr0.1010Cu0.0872Ni0.3928	single-phase
Al0.0847Co0.1695Cr0.1695Cu0.1695Fe0.1695Ni0.1695V0.0678	multi-phase
Al0.0847Co0.1695Cr0.1695Fe0.1695Mn0.1695Ni0.1695Ta0.0678	multi-phase
Al0.0847Co0.2910Cu0.1025Fe0.1608Ni0.3610	single-phase
Al0.0847Cr0.2419Cu0.1767Fe0.2822Ni0.2144	multi-phase
Al0.0849Co0.0715Cr0.3176Fe0.4345Ni0.0915	multi-phase
Al0.0849Co0.1663Cr0.3017Cu0.2454Ni0.2017	multi-phase
Al0.0849Co0.2907Cu0.1029Fe0.1608Ni0.3606	single-phase
Al0.0849Cr0.1089Cu0.0829Fe0.4136Ni0.3097	single-phase
Al0.0850Co0.1137Cr0.2793Fe0.3768Ni0.1452	multi-phase
Al0.0850Co0.1660Cr0.3020Cu0.2450Ni0.2020	multi-phase
Al0.0850Co0.1990Cu0.1780Fe0.2850Ni0.2530	multi-phase
Al0.0850Co0.2630Cr0.2510Cu0.1830Fe0.2180	single-phase
Al0.0850Co0.3340Cr0.1010Cu0.0870Ni0.3930	single-phase
Al0.0850Cr0.2420Cu0.1770Fe0.2820Ni0.2140	multi-phase
Al0.0850Cr0.3996Cu0.2791Fe0.1338Ni0.1024	single-phase
Al0.0850Cr0.4000Cu0.2790Fe0.1340Ni0.1020	single-phase
Al0.0851Co0.3193Cr0.1181Cu0.1021Ni0.3754	single-phase
Al0.0853Co0.1992Cu0.1776Fe0.2853Ni0.2525	multi-phase
Al0.0853Co0.2627Cr0.2508Cu0.1831Fe0.2180	single-phase
Al0.0853Co0.3192Cr0.1178Cu0.1025Ni0.3753	single-phase
Al0.0855Co0.1523Cr0.3764Cu0.2626Fe0.1232	single-phase
Al0.0856Co0.1576Cu0.1410Fe0.4104Ni0.2054	multi-phase
Al0.0856Cr0.2097Cu0.1526Fe0.3149Ni0.2371	multi-phase
Al0.0857Co0.2286Cr0.2286Fe0.2286Ni0.2286	single-phase
Al0.0859Co0.0924Cr0.4412Cu0.3046Fe0.0760	single-phase
Al0.0859Co0.1902Cr0.2729Cu0.2231Ni0.2279	multi-phase
Al0.0859Co0.2686Cu0.1194Fe0.1877Ni0.3385	single-phase
Al0.0859Co0.2687Cu0.1189Fe0.1878Ni0.3387	single-phase
Al0.0859Cr0.2098Cu0.1528Fe0.3147Ni0.2368	multi-phase
Al0.0860Co0.0920Cr0.4410Cu0.3050Fe0.0760	single-phase
Al0.0860Co0.1520Cr0.3760Cu0.2630Fe0.1230	single-phase
Al0.0860Co0.1580Cu0.1410Fe0.4100Ni0.2050	multi-phase
Al0.0860Co0.1900Cr0.2730Cu0.2230Ni0.2280	multi-phase
Al0.0860Co0.2030Cu0.1410Fe0.3050Ni0.2650	multi-phase
Al0.0861Co0.2028Cu0.1413Fe0.3049Ni0.2648	multi-phase
Al0.0861Cr0.2733Cu0.1972Fe0.2523Ni0.1912	multi-phase
Al0.0862Cr0.1724Mo0.1724Nb0.1724Si0.0517Ti0.1724V0.1724	multi-phase
Al0.0863Cr0.2729Cu0.1975Fe0.2519Ni0.1914	multi-phase
Al0.0865Co0.1064Cu0.2511Fe0.4196Ni0.1364	single-phase
Al0.0866Co0.1530Cr0.2393Fe0.3284Ni0.1927	multi-phase
Al0.0867Co0.2905Cr0.2178Cu0.1640Fe0.2410	single-phase
Al0.0868Co0.2283Cr0.2283Fe0.2283Ni0.2283	single-phase
Al0.0869Co0.2347Cr0.1044Fe0.3213Ni0.2527	multi-phase
Al0.0869Co0.3976Cr0.1019Cu0.0779Fe0.3357	single-phase
Al0.0869Cr0.3732Cu0.2601Fe0.1593Ni0.1205	single-phase
Al0.0870Co0.1060Cu0.2510Fe0.4200Ni0.1360	single-phase
Al0.0870Co0.1250Cr0.4030Cu0.2820Fe0.1030	single-phase
Al0.0870Co0.1450Cu0.2210Fe0.3580Ni0.1890	multi-phase
Al0.0870Co0.2260Cu0.1540Fe0.2520Ni0.2810	multi-phase
Al0.0870Co0.2350Cr0.1040Fe0.3210Ni0.2530	multi-phase
Al0.0870Co0.2460Cu0.1390Fe0.2190Ni0.3090	single-phase
Al0.0870Co0.2570Cr0.1090Fe0.2720Ni0.2750	multi-phase
Al0.0870Co0.2900Cr0.2180Cu0.1640Fe0.2410	single-phase
Al0.0870Cr0.1790Cu0.1320Fe0.3430Ni0.2590	multi-phase
Al0.0870Cr0.3730Cu0.2600Fe0.1590Ni0.1210	single-phase
Al0.0871Co0.1249Cr0.4032Cu0.2815Fe0.1033	single-phase
Al0.0871Co0.2071Cr0.0922Cu0.3532Ni0.2604	single-phase
Al0.0871Co0.2072Cr0.0921Cu0.3534Ni0.2603	single-phase
Al0.0872Co0.2572Cr0.1089Fe0.2720Ni0.2746	multi-phase
Al0.0872Cr0.1788Cu0.1317Fe0.3433Ni0.2589	multi-phase
Al0.0873Co0.2261Cu0.1542Fe0.2515Ni0.2808	multi-phase
Al0.0874Co0.1447Cu0.2209Fe0.3582Ni0.1887	multi-phase
Al0.0874Co0.2460Cu0.1390Fe0.2185Ni0.3090	single-phase
Al0.0874Co0.3977Cr0.1016Cu0.0777Fe0.3356	single-phase
Al0.0877B0.0351Co0.1754Cr0.1754Cu0.1754Fe0.1754Ni0.1754	multi-phase
Al0.0877Co0.1743Cr0.3459Cu0.2493Fe0.1429	single-phase
Al0.0877Co0.1754Cr0.1754Cu0.1754Fe0.1754Ni0.1754Ti0.0351	single-phase
Al0.0877Co0.1754Cr0.1754Fe0.1754Mn0.1754Ni0.1754Ta0.0351	multi-phase
Al0.0877Co0.3243Cr0.1107Fe0.1355Ni0.3418	single-phase
Al0.0878Cr0.1298Cu0.0994Fe0.3881Ni0.2949	single-phase
Al0.0879Co0.2907Cr0.1139Fe0.1958Ni0.3117	single-phase
Al0.0879Co0.2909Cr0.1136Fe0.1958Ni0.3118	single-phase
Al0.0879Co0.3237Cr0.1109Fe0.1359Ni0.3417	single-phase
Al0.0880Co0.1310Cu0.1440Fe0.4650Ni0.1720	single-phase
Al0.0880Co0.1740Cr0.3460Cu0.2490Fe0.1430	single-phase
Al0.0880Co0.2030Cr0.1120Fe0.3780Ni0.2190	multi-phase
Al0.0880Cr0.1300Cu0.0990Fe0.3880Ni0.2950	single-phase
Al0.0883Co0.1501Cr0.1082Fe0.4939Ni0.1595	multi-phase
Al0.0884Co0.1306Cu0.1443Fe0.4645Ni0.1721	single-phase
Al0.0884Co0.2028Cr0.1118Fe0.3781Ni0.2189	multi-phase
Al0.0890Co0.2240Cr0.0970Cu0.3070Ni0.2830	single-phase
Al0.0891Co0.0960Cr0.2932Fe0.3987Ni0.1230	multi-phase
Al0.0892Co0.2239Cr0.0968Cu0.3074Ni0.2827	single-phase
